Repository: sergeionlyart/PET2MOF

# PET2MOF

Исследовательский проект о гипотезе влияния содержания PEI и влажности на рабочую ёмкость CO₂ композита на основе UiO-66 из ПЭТ. [Итоговый отчёт](reports/final_report.md) и [PDF](reports/final_report.pdf) отделяют результаты измерений, контроль модели и условный прогноз.

Научный статус H1: **данных недостаточно**. Внешнее количественное сравнение недоступно, контроль на калибровочных сериях не прошёл, формальная сходимость ансамбля не установлена. PEI@UiO-66-NH2 [S2] — отдельный контроль, а не целевой PET-derived материал.

## Этап v2 (PET-CO2-TASK-002): сухой выбор кандидатов

Ветка `task002-dry-screening`. [Краткое решение](reports/task002/decision_brief.md) ([PDF](reports/task002/decision_brief.pdf)),
[отчёт](reports/task002/final_report_task002.md) ([PDF](reports/task002/final_report_task002.pdf)),
[вклад агентов](reports/task002/agent_contributions.md). По сухим измерениям S2 (25 °C, 1 bar | 1 atm) приоритетные
кандидаты — C72 и C96 с контролем UiO-66-NH2: оба устойчиво выше контроля при отклонениях до ±5 %, различие между
ними не разрешено (нужна погрешность < 1.56 % на значение). Влажный режим, цикл и перенос на PET-derived UiO-66 не
установлены; v1 и его статус не изменены. Команды: `make task002-intake`, `make task002-screen`, `make task002-s100`,
`make report-task002`.

## Этап v3 (PET-CO2-TASK-003): перенос PEI на PET-derived UiO-66

Ветка `task003-pet-transfer`. Статус: **частично выполнено** — CO₂-ёмкость PET-derived UiO-66 в открытых источниках не
найдена, поэтому границы условны через k = q(PET-носителя)/q(аналога). [Решение](reports/task003/decision_brief.md)
([PDF](reports/task003/decision_brief.pdf)), [отчёт](reports/task003/final_report.md)
([PDF](reports/task003/final_report.pdf)), [следующий опыт](reports/task003/next_experiment.md),
[совместимость маршрутов](reports/task003/route_compatibility.md), [ревью](reports/task003/review.md),
[вклад агентов](reports/task003/agent_contributions.md). Приоритет — прямое импрегнирование PEI (R1, номинальная загрузка

# T014 numerical evidence

`T014-*.json` are small, project-transcribed numerical packets, not full articles.
Each quantity has units, source/extraction IDs, conditions, classification, limitations
and a JSON-pointer `evidence_ref`. Derived entries name their operands in `derived_from`;
an unqualified operand belongs to the same extraction, `extraction_id:key` to another.
The arithmetic is independently exercised by `tests/test_sourced_ranges.py`.

The corresponding passports in `../records/` use the existing extraction schema.
`derived_sha256` hashes the **whole packet file, including its final newline**.
`params.output_ref` names that file. `params.input_ref` / `input_sha256` identify the
original source bytes; `region` records the inspected render and its hash. No figure
coordinates were measured. All numerical records remain provisional.

`inputs.json` lists permitted acquisition URLs and exact input hashes. The original
PDF/HTML/XML files and renders are kept locally under `private/T014/`, excluded from Git.
They must be reacquired legally for an independent primary-source check; a dynamic HTML
hash mismatch is not permission to silently update a passport. Check the content/version
and record the replacement explicitly. Do not substitute an access-check HTML page for
a PDF. Crossref responses for new literature are in `sources/metadata/`.

For S119 the input is the original PMC HTML, not a PDF. The HTML section matching
`<section ... id="T2" ...>...</section>` was extracted unchanged and rendered using
`pymupdf.Story`, on a 720 × 900 pt page with 36 pt margins, then rasterized at scale 1.5.
Its logical rendered page is 1. The table layout is simplified by the renderer; source
DOM column structure and the visible tertiary-amine column were both checked. No table
numbers were manually inserted into the rendered source. Other renders use the original
PDF page at scale 1.5; repository S106 has a cover sheet, accounted for in its locators.

`design_basis.json` pins existing project files used to retain stress bounds. Its
passport is explicitly a transcription of design assumptions, **not experimental data**.
The schema has no `assumption_range` data-kind enum, so that passport uses `text_value`
with `params.not_a_measurement: true`; parameter-level `type` is authoritative. Page 1
means the logical design manifest. No DOI is invented for this project source.

Validation, from repository root:

```sh
UV_CACHE_DIR="$PWD/.uv-cache" uv run --locked --no-sync pytest tests/test_sourced_ranges.py -q
```

The test always checks the registry joins, packet hashes, schema, existing configuration
loader, conversions, signed humidity effects, unknown target values and design origin.
It also checks original/render hashes when those local files are available. No network,
holdout data, paid OCR, API secrets or model execution is needed. Passing this test does
not independently verify the transcription or physical transferability.

File: data/extraction/T014/T014-DESIGN.json
{
  "extraction_id": "T014-DESIGN",
  "source_id": "DESIGN-T014",
  "doi": null,
  "locator": "scenario.screen_bounds / tau_grid; revision branches; model_spec §§3–4; D-07/D-08/D-17",
  "conditions": {
    "T": "target adsorption 308.15 K; regeneration per existing scenario",
    "RH": "target 0/40/70%; not used to infer any missing parameter",
    "material": "target PEI/UiO-66; no target measurements claimed",
    "PEI_Mw": "unknown",
    "method": "retained project stress assumptions / exact physical endpoints",
    "activation": "unknown"
  },
  "limitations": [
    "No empirical confidence or probability interpretation.",
    "Unknown target parameters must remain distinct from measured analog observables."
  ],
  "quantities": {
    "tau_over_t": {
      "range": [
        0.0,
        10.0
      ],
      "unit": "1",
      "type": "assumption_range",
      "source_id": "DESIGN-T014",
      "extraction_id": "T014-DESIGN",
      "status": "provisional",
      "evidence_kind": "assumption_range",
      "transfer_class": "target_stress_only",
      "conditions": {
        "T": "target adsorption 308.15 K; regeneration per existing scenario",
        "RH": "target 0/40/70%; not used to infer any missing parameter",
        "material": "target PEI/UiO-66; no target measurements claimed",
        "PEI_Mw": "unknown",
        "method": "retained project stress assumptions / exact physical endpoints",
        "activation": "unknown"
      },
      "locator": "scenario.screen_bounds / tau_grid; revision branches; model_spec §§3–4; D-07/D-08/D-17",
      "limitations": "configs/scenarios.yaml:scenario.tau_grid; interval envelope of D-08 scenario grid, not a continuous prior",
      "evidence_ref": "data/extraction/T014/T014-DESIGN.json#/quantities/tau_over_t"
    },
    "tau_over_t_unknown": {
      "value": null,
      "unit": "1",
      "type": "unknown",
      "source_id": "DESIGN-T014",
      "extraction_id": "T014-DESIGN",
      "status": "provisional",
      "evidence_kind": "unknown",
      "transfer_class": "target_unknown",
      "conditions": {
        "T": "target adsorption 308.15 K; regeneration per existing scenario",
        "RH": "target 0/40/70%; not used to infer any missing parameter",
        "material": "target PEI/UiO-66; no target measurements claimed",
        "PEI_Mw": "unknown",
        "method": "retained project stress assumptions / exact physical endpoints",
        "activation": "unknown"
      },
      "locator": "scenario.screen_bounds / tau_grid; revision branches; model_spec §§3–4; D-07/D-08/D-17",
      "limitations": "Not identified for target PEI/UiO-66 in examined permitted sources; see literature_ranges and review for observables and mapping limitations.",
      "evidence_ref": "data/extraction/T014/T014-DESIGN.json#/quantities/tau_over_t_unknown"
    },
    "Q_W": {
      "range": [
        0.0,
        80000.0
      ],
      "unit": "J/mol",
      "type": "assumption_range",
      "source_id": "DESIGN-T014",
      "extraction_id": "T014-DESIGN",
      "status": "provisional",
      "evidence_kind": "assumption_range",
      "transfer_class": "target_stress_only",
      "conditions": {
        "T": "target adsorption 308.15 K; regeneration per existing scenario",
        "RH": "target 0/40/70%; not used to infer any missing parameter",
        "material": "target PEI/UiO-66; no target measurements claimed",
        "PEI_Mw": "unknown",
        "method": "retained project stress assumptions / exact physical endpoints",
        "activation": "unknown"
      },
      "locator": "scenario.screen_bounds / tau_grid; revision branches; model_spec §§3–4; D-07/D-08/D-17",
      "limitations": "configs/scenarios.yaml:scenario.screen_bounds.Q_W",
      "evidence_ref": "data/extraction/T014/T014-DESIGN.json#/quantities/Q_W"
    },
    "Q_W_unknown": {
      "value": null,
      "unit": "J/mol",
      "type": "unknown",
      "source_id": "DESIGN-T014",
      "extraction_id": "T014-DESIGN",
      "status": "provisional",
      "evidence_kind": "unknown",
      "transfer_class": "target_unknown",
      "conditions": {
        "T": "target adsorption 308.15 K; regeneration per existing scenario",
        "RH": "target 0/40/70%; not used to infer any missing parameter",
        "material": "target PEI/UiO-66; no target measurements claimed",
        "PEI_Mw": "unknown",
        "method": "retained project stress assumptions / exact physical endpoints",
        "activation": "unknown"
      },
      "locator": "scenario.screen_bounds / tau_grid; revision branches; model_spec §§3–4; D-07/D-08/D-17",
      "limitations": "Not identified for target PEI/UiO-66 in examined permitted sources; see literature_ranges and review for observables and mapping limitations.",
      "evidence_ref": "data/extraction/T014/T014-DESIGN.json#/quantities/Q_W_unknown"
    },
    "gamma": {
      "range": [
        -1.0,
        2.0
      ],
      "unit": "1",
      "type": "assumption_range",
      "source_id": "DESIGN-T014",
      "extraction_id": "T014-DESIGN",
      "status": "provisional",
      "evidence_kind": "assumption_range",
      "transfer_class": "target_stress_only",
      "conditions": {
        "T": "target adsorption 308.15 K; regeneration per existing scenario",
        "RH": "target 0/40/70%; not used to infer any missing parameter",
        "material": "target PEI/UiO-66; no target measurements claimed",
        "PEI_Mw": "unknown",
        "method": "retained project stress assumptions / exact physical endpoints",
        "activation": "unknown"
      },
      "locator": "scenario.screen_bounds / tau_grid; revision branches; model_spec §§3–4; D-07/D-08/D-17",
      "limitations": "configs/scenarios.yaml:scenario.screen_bounds.gamma",
      "evidence_ref": "data/extraction/T014/T014-DESIGN.json#/quantities/gamma"
    },
    "gamma_unknown": {
      "value": null,
      "unit": "1",
      "type": "unknown",
      "source_id": "DESIGN-T014",
      "extraction_id": "T014-DESIGN",
      "status": "provisional",
      "evidence_kind": "unknown",
      "transfer_class": "target_unknown",
      "conditions": {
        "T": "target adsorption 308.15 K; regeneration per existing scenario",
        "RH": "target 0/40/70%; not used to infer any missing parameter",
        "material": "target PEI/UiO-66; no target measurements claimed",
        "PEI_Mw": "unknown",
        "method": "retained project stress assumptions / exact physical endpoints",
        "activation": "unknown"
      },
      "locator": "scenario.screen_bounds / tau_grid; revision branches; model_spec §§3–4; D-07/D-08/D-17",
      "limitations": "Not identified for target PEI/UiO-66 in examined permitted sources; see literature_ranges and review for observables and mapping limitations.",
      "evidence_ref": "data/extraction/T014/T014-DESIGN.json#/quantities/gamma_unknown"
    },
    "kappa": {
      "range": [
        0.0,
        2.3
      ],
      "unit": "1",
      "type": "assumption_range",
      "source_id": "DESIGN-T014",
      "extraction_id": "T014-DESIGN",
      "status": "provisional",
      "evidence_kind": "assumption_range",
      "transfer_class": "target_stress_only",
      "conditions": {
        "T": "target adsorption 308.15 K; regeneration per existing scenario",
        "RH": "target 0/40/70%; not used to infer any missing parameter",
        "material": "target PEI/UiO-66; no target measurements claimed",
        "PEI_Mw": "unknown",
        "method": "retained project stress assumptions / exact physical endpoints",
        "activation": "unknown"
      },
      "locator": "scenario.screen_bounds / tau_grid; revision branches; model_spec §§3–4; D-07/D-08/D-17",
      "limitations": "configs/scenarios.yaml:scenario.screen_bounds.kappa",
      "evidence_ref": "data/extraction/T014/T014-DESIGN.json#/quantities/kappa"
    },
    "kappa_unknown": {
      "value": null,
      "unit": "1",
      "type": "unknown",
      "source_id": "DESIGN-T014",
      "extraction_id": "T014-DESIGN",
      "status": "provisional",
      "evidence_kind": "unknown",
      "transfer_class": "target_unknown",
      "conditions": {
        "T": "target adsorption 308.15 K; regeneration per existing scenario",
        "RH": "target 0/40/70%; not used to infer any missing parameter",
        "material": "target PEI/UiO-66; no target measurements claimed",
        "PEI_Mw": "unknown",
        "method": "retained project stress assumptions / exact physical endpoints",
        "activation": "unknown"
      },
      "locator": "scenario.screen_bounds / tau_grid; revision branches; model_spec §§3–4; D-07/D-08/D-17",
      "limitations": "Not identified for target PEI/UiO-66 in examined permitted sources; see literature_ranges and review for observables and mapping limitations.",
      "evidence_ref": "data/extraction/T014/T014-DESIGN.json#/quantities/kappa_unknown"
    },
    "V_p0": {
      "range": [
        0.1,
        2.0
      ],
      "unit": "cm3/g MOF",
      "type": "assumption_range",
      "source_id": "DESIGN-T014",
      "extraction_id": "T014-DESIGN",
      "status": "provisional",
      "evidence_kind": "assumption_range",
      "transfer_class": "target_stress_only",
      "conditions": {
        "T": "target adsorption 308.15 K; regeneration per existing scenario",
        "RH": "target 0/40/70%; not used to infer any missing parameter",
        "material": "target PEI/UiO-66; no target measurements claimed",
        "PEI_Mw": "unknown",
        "method": "retained project stress assumptions / exact physical endpoints",
        "activation": "unknown"
      },
      "locator": "scenario.screen_bounds / tau_grid; revision branches; model_spec §§3–4; D-07/D-08/D-17",
      "limitations": "configs/scenarios.yaml:scenario.screen_bounds.V_p0",
      "evidence_ref": "data/extraction/T014/T014-DESIGN.json#/quantities/V_p0"
    },
    "V_p0_unknown": {
      "value": null,
      "unit": "cm3/g MOF",
      "type": "unknown",
      "source_id": "DESIGN-T014",
      "extraction_id": "T014-DESIGN",
      "status": "provisional",
      "evidence_kind": "unknown",
      "transfer_class": "target_unknown",
      "conditions": {
        "T": "target adsorption 308.15 K; regeneration per existing scenario",
        "RH": "target 0/40/70%; not used to infer any missing parameter",
        "material": "target PEI/UiO-66; no target measurements claimed",
        "PEI_Mw": "unknown",
        "method": "retained project stress assumptions / exact physical endpoints",
        "activation": "unknown"
      },
      "locator": "scenario.screen_bounds / tau_grid; revision branches; model_spec §§3–4; D-07/D-08/D-17",
      "limitations": "Not identified for target PEI/UiO-66 in examined permitted sources; see literature_ranges and review for observables and mapping limitations.",
      "evidence_ref": "data/extraction/T014/T014-DESIGN.json#/quantities/V_p0_unknown"
    },
    "alpha_in": {
      "range": [
        0.0,
        1.0
      ],
      "unit": "1",
      "type": "assumption_range",
      "source_id": "DESIGN-T014",
      "extraction_id": "T014-DESIGN",
      "status": "provisional",
      "evidence_kind": "assumption_range",
      "transfer_class": "target_stress_only",
      "conditions": {
        "T": "target adsorption 308.15 K; regeneration per existing scenario",
        "RH": "target 0/40/70%; not used to infer any missing parameter",
        "material": "target PEI/UiO-66; no target measurements claimed",
        "PEI_Mw": "unknown",
        "method": "retained project stress assumptions / exact physical endpoints",
        "activation": "unknown"
      },
      "locator": "scenario.screen_bounds / tau_grid; revision branches; model_spec §§3–4; D-07/D-08/D-17",
      "limitations": "configs/scenarios.yaml:scenario.screen_bounds.alpha_in",
      "evidence_ref": "data/extraction/T014/T014-DESIGN.json#/quantities/alpha_in"
    },
    "alpha_in_unknown": {
      "value": null,
      "unit": "1",
      "type": "unknown",
      "source_id": "DESIGN-T014",
      "extraction_id": "T014-DESIGN",
      "status": "provisional",
      "evidence_kind": "unknown",
      "transfer_class": "target_unknown",
      "conditions": {
        "T": "target adsorption 308.15 K; regeneration per existing scenario",
        "RH": "target 0/40/70%; not used to infer any missing parameter",
        "material": "target PEI/UiO-66; no target measurements claimed",
        "PEI_Mw": "unknown",
        "method": "retained project stress assumptions / exact physical endpoints",
        "activation": "unknown"
      },
      "locator": "scenario.screen_bounds / tau_grid; revision branches; model_spec §§3–4; D-07/D-08/D-17",
      "limitations": "Not identified for target PEI/UiO-66 in examined permitted sources; see literature_ranges and review for observables and mapping limitations.",
      "evidence_ref": "data/extraction/T014/T014-DESIGN.json#/quantities/alpha_in_unknown"
    },
    "W_max": {
      "range": [
        0.0,
        200.0
      ],
      "unit": "mmol/g PEI",
      "type": "assumption_range",
      "source_id": "DESIGN-T014",
      "extraction_id": "T014-DESIGN",
      "status": "provisional",
      "evidence_kind": "assumption_range",
      "transfer_class": "target_stress_only",
      "conditions": {
        "T": "target adsorption 308.15 K; regeneration per existing scenario",
        "RH": "target 0/40/70%; not used to infer any missing parameter",
        "material": "target PEI/UiO-66; no target measurements claimed",
        "PEI_Mw": "unknown",
        "method": "retained project stress assumptions / exact physical endpoints",
        "activation": "unknown"
      },
      "locator": "scenario.screen_bounds / tau_grid; revision branches; model_spec §§3–4; D-07/D-08/D-17",
      "limitations": "configs/scenarios.yaml:scenario.screen_bounds.W_max; lower bound expanded to exact zero-water limit, upper unchanged",
      "evidence_ref": "data/extraction/T014/T014-DESIGN.json#/quantities/W_max"
    },
    "W_max_unknown": {
      "value": null,
      "unit": "mmol/g PEI",
      "type": "unknown",
      "source_id": "DESIGN-T014",
      "extraction_id": "T014-DESIGN",
      "status": "provisional",
      "evidence_kind": "unknown",
      "transfer_class": "target_unknown",
      "conditions": {
        "T": "target adsorption 308.15 K; regeneration per existing scenario",
        "RH": "target 0/40/70%; not used to infer any missing parameter",
        "material": "target PEI/UiO-66; no target measurements claimed",
        "PEI_Mw": "unknown",
        "method": "retained project stress assumptions / exact physical endpoints",
        "activation": "unknown"
      },
      "locator": "scenario.screen_bounds / tau_grid; revision branches; model_spec §§3–4; D-07/D-08/D-17",
      "limitations": "Not identified for target PEI/UiO-66 in examined permitted sources; see literature_ranges and review for observables and mapping limitations.",
      "evidence_ref": "data/extraction/T014/T014-DESIGN.json#/quantities/W_max_unknown"
    },
    "h_max": {
      "range": [
        0.0,
        1.0
      ],
      "unit": "1",
      "type": "assumption_range",
      "source_id": "DESIGN-T014",
      "extraction_id": "T014-DESIGN",
      "status": "provisional",
      "evidence_kind": "assumption_range",
      "transfer_class": "target_stress_only",
      "conditions": {
        "T": "target adsorption 308.15 K; regeneration per existing scenario",
        "RH": "target 0/40/70%; not used to infer any missing parameter",
        "material": "target PEI/UiO-66; no target measurements claimed",
        "PEI_Mw": "unknown",
        "method": "retained project stress assumptions / exact physical endpoints",
        "activation": "unknown"
      },
      "locator": "scenario.screen_bounds / tau_grid; revision branches; model_spec §§3–4; D-07/D-08/D-17",
      "limitations": "configs/scenarios.yaml:scenario.screen_bounds.h_max",
      "evidence_ref": "data/extraction/T014/T014-DESIGN.json#/quantities/h_max"
    },
    "h_max_unknown": {
      "value": null,
      "unit": "1",
      "type": "unknown",
      "source_id": "DESIGN-T014",
      "extraction_id": "T014-DESIGN",
      "status": "provisional",
      "evidence_kind": "unknown",
      "transfer_class": "target_unknown",
      "conditions": {
        "T": "target adsorption 308.15 K; regeneration per existing scenario",
        "RH": "target 0/40/70%; not used to infer any missing parameter",
        "material": "target PEI/UiO-66; no target measurements claimed",
        "PEI_Mw": "unknown",
        "method": "retained project stress assumptions / exact physical endpoints",
        "activation": "unknown"
      },
      "locator": "scenario.screen_bounds / tau_grid; revision branches; model_spec §§3–4; D-07/D-08/D-17",
      "limitations": "Not identified for target PEI/UiO-66 in examined permitted sources; see literature_ranges and review for observables and mapping limitations.",
      "evidence_ref": "data/extraction/T014/T014-DESIGN.json#/quantities/h_max_unknown"
    },
    "Q_phys": {
      "range": [
        0.0,
        60000.0
      ],
      "unit": "J/mol",
      "type": "assumption_range",
      "source_id": "DESIGN-T014",
      "extraction_id": "T014-DESIGN",
      "status": "provisional",
      "evidence_kind": "assumption_range",
      "transfer_class": "target_stress_only",
      "conditions": {
        "T": "target adsorption 308.15 K; regeneration per existing scenario",
        "RH": "target 0/40/70%; not used to infer any missing parameter",
        "material": "target PEI/UiO-66; no target measurements claimed",
        "PEI_Mw": "unknown",
        "method": "retained project stress assumptions / exact physical endpoints",
        "activation": "unknown"
      },
      "locator": "scenario.screen_bounds / tau_grid; revision branches; model_spec §§3–4; D-07/D-08/D-17",
      "limitations": "configs/scenarios.yaml:scenario.screen_bounds.Q_phys",
      "evidence_ref": "data/extraction/T014/T014-DESIGN.json#/quantities/Q_phys"
    },
    "Q_phys_unknown": {
      "value": null,
      "unit": "J/mol",
      "type": "unknown",
      "source_id": "DESIGN-T014",
      "extraction_id": "T014-DESIGN",
      "status": "provisional",
      "evidence_kind": "unknown",
      "transfer_class": "target_unknown",
      "conditions": {
        "T": "target adsorption 308.15 K; regeneration per existing scenario",
        "RH": "target 0/40/70%; not used to infer any missing parameter",
        "material": "target PEI/UiO-66; no target measurements claimed",
        "PEI_Mw": "unknown",
        "method": "retained project stress assumptions / exact physical endpoints",
        "activation": "unknown"
      },
      "locator": "scenario.screen_bounds / tau_grid; revision branches; model_spec §§3–4; D-07/D-08/D-17",
      "limitations": "Not identified for target PEI/UiO-66 in examined permitted sources; see literature_ranges and review for observables and mapping limitations.",
      "evidence_ref": "data/extraction/T014/T014-DESIGN.json#/quantities/Q_phys_unknown"
    },
    "Q_d": {
      "range": [
        0.0,
        120000.0
      ],
      "unit": "J/mol",
      "type": "assumption_range",
      "source_id": "DESIGN-T014",
      "extraction_id": "T014-DESIGN",
      "status": "provisional",
      "evidence_kind": "assumption_range",
      "transfer_class": "target_stress_only",
      "conditions": {
        "T": "target adsorption 308.15 K; regeneration per existing scenario",
        "RH": "target 0/40/70%; not used to infer any missing parameter",
        "material": "target PEI/UiO-66; no target measurements claimed",
        "PEI_Mw": "unknown",
        "method": "retained project stress assumptions / exact physical endpoints",
        "activation": "unknown"
      },
      "locator": "scenario.screen_bounds / tau_grid; revision branches; model_spec §§3–4; D-07/D-08/D-17",
      "limitations": "configs/scenarios.yaml:scenario.screen_bounds.Q_d",
      "evidence_ref": "data/extraction/T014/T014-DESIGN.json#/quantities/Q_d"
    },
    "Q_d_unknown": {
      "value": null,
      "unit": "J/mol",
      "type": "unknown",
      "source_id": "DESIGN-T014",
      "extraction_id": "T014-DESIGN",
      "status": "provisional",
      "evidence_kind": "unknown",
      "transfer_class": "target_unknown",
      "conditions": {
        "T": "target adsorption 308.15 K; regeneration per existing scenario",
        "RH": "target 0/40/70%; not used to infer any missing parameter",
        "material": "target PEI/UiO-66; no target measurements claimed",
        "PEI_Mw": "unknown",
        "method": "retained project stress assumptions / exact physical endpoints",
        "activation": "unknown"
      },
      "locator": "scenario.screen_bounds / tau_grid; revision branches; model_spec §§3–4; D-07/D-08/D-17",
      "limitations": "Not identified for target PEI/UiO-66 in examined permitted sources; see literature_ranges and review for observables and mapping limitations.",
      "evidence_ref": "data/extraction/T014/T014-DESIGN.json#/quantities/Q_d_unknown"
    },
    "f3": {
      "range": [
        0.0,
        1.0
      ],
      "unit": "1",
      "type": "assumption_range",
      "source_id": "DESIGN-T014",
      "extraction_id": "T014-DESIGN",
      "status": "provisional",
      "evidence_kind": "assumption_range",
      "transfer_class": "target_stress_only",
      "conditions": {
        "T": "target adsorption 308.15 K; regeneration per existing scenario",
        "RH": "target 0/40/70%; not used to infer any missing parameter",
        "material": "target PEI/UiO-66; no target measurements claimed",
        "PEI_Mw": "unknown",
        "method": "retained project stress assumptions / exact physical endpoints",
        "activation": "unknown"
      },
      "locator": "scenario.screen_bounds / tau_grid; revision branches; model_spec §§3–4; D-07/D-08/D-17",
      "limitations": "docs/model_spec.md §4.1 fraction simplex; full ignorance stress, not NMR evidence",
      "evidence_ref": "data/extraction/T014/T014-DESIGN.json#/quantities/f3"
    },
    "f3_unknown": {
      "value": null,
      "unit": "1",
      "type": "unknown",
      "source_id": "DESIGN-T014",
      "extraction_id": "T014-DESIGN",
      "status": "provisional",
      "evidence_kind": "unknown",
      "transfer_class": "target_unknown",
      "conditions": {
        "T": "target adsorption 308.15 K; regeneration per existing scenario",
        "RH": "target 0/40/70%; not used to infer any missing parameter",
        "material": "target PEI/UiO-66; no target measurements claimed",
        "PEI_Mw": "unknown",
        "method": "retained project stress assumptions / exact physical endpoints",
        "activation": "unknown"
      },
      "locator": "scenario.screen_bounds / tau_grid; revision branches; model_spec §§3–4; D-07/D-08/D-17",
      "limitations": "Not identified for target PEI/UiO-66 in examined permitted sources; see literature_ranges and review for observables and mapping limitations.",
      "evidence_ref": "data/extraction/T014/T014-DESIGN.json#/quantities/f3_unknown"
    },
    "water_volume_transfer": {
      "range": [
        0.25,
        4.0
      ],
      "unit": "1",
      "type": "assumption_range",
      "source_id": "DESIGN-T014",
      "extraction_id": "T014-DESIGN",
      "status": "provisional",
      "evidence_kind": "assumption_range",
      "transfer_class": "target_stress_only",
      "conditions": {
        "T": "target adsorption 308.15 K; regeneration per existing scenario",
        "RH": "target 0/40/70%; not used to infer any missing parameter",
        "material": "target PEI/UiO-66; no target measurements claimed",
        "PEI_Mw": "unknown",
        "method": "retained project stress assumptions / exact physical endpoints",
        "activation": "unknown"
      },
      "locator": "scenario.screen_bounds / tau_grid; revision branches; model_spec §§3–4; D-07/D-08/D-17",
      "limitations": "configs/revision.yaml:water_volume_transfer_bounds",
      "evidence_ref": "data/extraction/T014/T014-DESIGN.json#/quantities/water_volume_transfer"
    },
    "water_volume_transfer_unknown": {
      "value": null,
      "unit": "1",
      "type": "unknown",
      "source_id": "DESIGN-T014",
      "extraction_id": "T014-DESIGN",
      "status": "provisional",
      "evidence_kind": "unknown",
      "transfer_class": "target_unknown",
      "conditions": {
        "T": "target adsorption 308.15 K; regeneration per existing scenario",
        "RH": "target 0/40/70%; not used to infer any missing parameter",
        "material": "target PEI/UiO-66; no target measurements claimed",
        "PEI_Mw": "unknown",
        "method": "retained project stress assumptions / exact physical endpoints",
        "activation": "unknown"
      },
      "locator": "scenario.screen_bounds / tau_grid; revision branches; model_spec §§3–4; D-07/D-08/D-17",
      "limitations": "Not identified for target PEI/UiO-66 in examined permitted sources; see literature_ranges and review for observables and mapping limitations.",
      "evidence_ref": "data/extraction/T014/T014-DESIGN.json#/quantities/water_volume_transfer_unknown"
    },
    "kappa_connectivity": {
      "range": [
        0.0,
        10.0
      ],
      "unit": "1",
      "type": "assumption_range",
      "source_id": "DESIGN-T014",
      "extraction_id": "T014-DESIGN",
      "status": "provisional",
      "evidence_kind": "assumption_range",
      "transfer_class": "target_stress_only",
      "conditions": {
        "T": "target adsorption 308.15 K; regeneration per existing scenario",
        "RH": "target 0/40/70%; not used to infer any missing parameter",
        "material": "target PEI/UiO-66; no target measurements claimed",
        "PEI_Mw": "unknown",
        "method": "retained project stress assumptions / exact physical endpoints",
        "activation": "unknown"
      },
      "locator": "scenario.screen_bounds / tau_grid; revision branches; model_spec §§3–4; D-07/D-08/D-17",
      "limitations": "configs/revision.yaml:versions v1.1-connectivity; distinct structural branch, not pooled with linear kappa.",
      "evidence_ref": "data/extraction/T014/T014-DESIGN.json#/quantities/kappa_connectivity"
    },
    "stage_time": {
      "range": [
        600.0,
        3600.0
      ],
      "unit": "s",
      "type": "assumption_range",
      "source_id": "DESIGN-T014",
      "extraction_id": "T014-DESIGN",
      "status": "provisional",
      "evidence_kind": "assumption_range",
      "transfer_class": "target_stress_only",
      "conditions": {
        "T": "target adsorption 308.15 K; regeneration per existing scenario",
        "RH": "target 0/40/70%; not used to infer any missing parameter",
        "material": "target PEI/UiO-66; no target measurements claimed",
        "PEI_Mw": "unknown",
        "method": "retained project stress assumptions / exact physical endpoints",
        "activation": "unknown"
      },
      "locator": "scenario.screen_bounds / tau_grid; revision branches; model_spec §§3–4; D-07/D-08/D-17",
      "limitations": "t_ads and t_des both [600,3600] in configs/scenarios.yaml; design time, not a material property.",
      "evidence_ref": "data/extraction/T014/T014-DESIGN.json#/quantities/stage_time"
    },
    "tau_over_t_des_analog": {
      "range": [
        0.3106674672798059,
        3.2572086142743886
      ],
      "unit": "1",
      "type": "derived",
      "source_id": "DESIGN-T014",
      "extraction_id": "T014-DESIGN",
      "status": "provisional",
      "evidence_kind": "conditional_exponential_equivalent",
      "transfer_class": "analog",
      "conditions": {
        "T": "target adsorption 308.15 K; regeneration per existing scenario",
        "RH": "target 0/40/70%; not used to infer any missing parameter",
        "material": "target PEI/UiO-66; no target measurements claimed",
        "PEI_Mw": "unknown",
        "method": "retained project stress assumptions / exact physical endpoints",
        "activation": "unknown"
      },
      "locator": "scenario.screen_bounds / tau_grid; revision branches; model_spec §§3–4; D-07/D-08/D-17",
      "limitations": "Envelope tau/t over stage-time design and S116 reactor-equivalent tau; no H2O equivalence, no common tau inference.",
      "evidence_ref": "data/extraction/T014/T014-DESIGN.json#/quantities/tau_over_t_des_analog",
      "derived_from": [
        "T014-S116-desorption:tau_CO2_des",
        "T014-DESIGN:stage_time"
      ]
    },
    "tau_over_t_heat_analog": {
      "range": [
        0.35388888888888886,
        2.1233333333333335
      ],
      "unit": "1",
      "type": "derived",
      "source_id": "DESIGN-T014",
      "extraction_id": "T014-DESIGN",
      "status": "provisional",
      "evidence_kind": "conditional_heat_signal_proxy",
      "transfer_class": "analog",
      "conditions": {
        "T": "target adsorption 308.15 K; regeneration per existing scenario",
        "RH": "target 0/40/70%; not used to infer any missing parameter",
        "material": "target PEI/UiO-66; no target measurements claimed",
        "PEI_Mw": "unknown",
        "method": "retained project stress assumptions / exact physical endpoints",
        "activation": "unknown"
      },
      "locator": "scenario.screen_bounds / tau_grid; revision branches; model_spec §§3–4; D-07/D-08/D-17",
      "limitations": "Reported heat-signal parameter / chosen stage time only. Eq.(2) in S124 leaves the log base unspecified; this ratio is NOT an identified e-fold CO2/H2O relaxation ratio. If log means base ten, e-fold time would additionally require division by ln(10).",
      "evidence_ref": "data/extraction/T014/T014-DESIGN.json#/quantities/tau_over_t_heat_analog",
      "derived_from": [
        "T014-S124-kinetics:tau_heat_max",
        "T014-DESIGN:stage_time"
      ]
    }
  }
}

File: data/extraction/T014/T014-S105-Qphys.json
{
  "extraction_id": "T014-S105-Qphys",
  "source_id": "S105",
  "doi": "10.3390/ma11040589",
  "locator": "Section 3.4, p.10, paragraph after Eq.(2)",
  "conditions": {
    "T": "273, 298, 318 K",
    "RH": "no water cofeed; measured RH unknown",
    "material": "UiO-66 (no GO, no NH2, no PEI)",
    "PEI_Mw": "not applicable",
    "method": "author Clausius-Clapeyron calculation from measured isotherms",
    "pressure": "0.01–0.1 MPa as stated in heat calculation",
    "activation": "conflict: ambient-temperature vacuum vs 393 K, both 12 h"
  },
  "limitations": [
    "Same framework chemistry; different batch from S100/PET.",
    "Loading-dependent Qst is not automatically a single-site fitted Q or calorimetric desorption heat."
  ],
  "quantities": {
    "reported_Qst": {
      "range": [
        22.9,
        24.3
      ],
      "unit": "kJ/mol CO2",
      "type": "literature_range",
      "source_id": "S105",
      "extraction_id": "T014-S105-Qphys",
      "status": "provisional",
      "evidence_kind": "author_calculation",
      "transfer_class": "analog",
      "conditions": {
        "T": "273, 298, 318 K",
        "RH": "no water cofeed; measured RH unknown",
        "material": "UiO-66 (no GO, no NH2, no PEI)",
        "PEI_Mw": "not applicable",
        "method": "author Clausius-Clapeyron calculation from measured isotherms",
        "pressure": "0.01–0.1 MPa as stated in heat calculation",
        "activation": "conflict: ambient-temperature vacuum vs 393 K, both 12 h"
      },
      "locator": "Section 3.4, p.10, paragraph after Eq.(2)",
      "limitations": "Same framework chemistry; different batch from S100/PET.; Loading-dependent Qst is not automatically a single-site fitted Q or calorimetric desorption heat.",
      "evidence_ref": "data/extraction/T014/T014-S105-Qphys.json#/quantities/reported_Qst"
    },
    "Q_phys": {
      "range": [
        22900,
        24300
      ],
      "unit": "J/mol",
      "type": "derived",
      "source_id": "S105",
      "extraction_id": "T014-S105-Qphys",
      "status": "provisional",
      "evidence_kind": "author_calculation",
      "transfer_class": "analog",
      "conditions": {
        "T": "273, 298, 318 K",
        "RH": "no water cofeed; measured RH unknown",
        "material": "UiO-66 (no GO, no NH2, no PEI)",
        "PEI_Mw": "not applicable",
        "method": "author Clausius-Clapeyron calculation from measured isotherms",
        "pressure": "0.01–0.1 MPa as stated in heat calculation",
        "activation": "conflict: ambient-temperature vacuum vs 393 K, both 12 h"
      },
      "locator": "Section 3.4, p.10, paragraph after Eq.(2)",
      "limitations": "Exact kJ to J conversion; usable only as a conditional S105 transfer range, not as a target measurement.",
      "evidence_ref": "data/extraction/T014/T014-S105-Qphys.json#/quantities/Q_phys",
      "derived_from": [
        "reported_Qst"
      ]
    }
  }
}

File: data/extraction/T014/T014-S105-pores.json
{
  "extraction_id": "T014-S105-pores",
  "source_id": "S105",
  "doi": "10.3390/ma11040589",
  "locator": "Table 1, p.5, UiO-66 row",
  "conditions": {
    "T": "77 K",
    "RH": "no water cofeed; measured RH unknown",
    "material": "UiO-66 (no GO, no NH2, no PEI)",
    "PEI_Mw": "not applicable",
    "method": "N2 physisorption, total and micropore volume reported separately",
    "pressure": "relative-pressure isotherm; numeric limits unknown",
    "activation": "393 K for 12 h; §2.2; vacuum not specified for porometry"
  },
  "limitations": [
    "Different pore definitions must not be pooled as replicate measurements."
  ],
  "quantities": {
    "total_volume": {
      "value": 0.245,
      "unit": "cm3/g MOF",
      "type": "literature_range",
      "source_id": "S105",
      "extraction_id": "T014-S105-pores",
      "status": "verified",
      "evidence_kind": "direct_measurement",
      "transfer_class": "analog",
      "conditions": {
        "T": "77 K",
        "RH": "no water cofeed; measured RH unknown",
        "material": "UiO-66 (no GO, no NH2, no PEI)",
        "PEI_Mw": "not applicable",
        "method": "N2 physisorption, total and micropore volume reported separately",
        "pressure": "relative-pressure isotherm; numeric limits unknown",
        "activation": "393 K for 12 h; §2.2; vacuum not specified for porometry"
      },
      "locator": "Table 1, p.5, UiO-66 row",
      "limitations": "Different pore definitions must not be pooled as replicate measurements.",
      "evidence_ref": "data/extraction/T014/T014-S105-pores.json#/quantities/total_volume",
      "reviewer": "T014v",
      "review_report": "reviews/T014v_ranges_verification.md"
    },
    "micropore_volume": {
      "value": 0.224,
      "unit": "cm3/g MOF",
      "type": "literature_range",
      "source_id": "S105",
      "extraction_id": "T014-S105-pores",
      "status": "verified",
      "evidence_kind": "direct_measurement",
      "transfer_class": "analog",
      "conditions": {
        "T": "77 K",
        "RH": "no water cofeed; measured RH unknown",
        "material": "UiO-66 (no GO, no NH2, no PEI)",
        "PEI_Mw": "not applicable",
        "method": "N2 physisorption, total and micropore volume reported separately",
        "pressure": "relative-pressure isotherm; numeric limits unknown",
        "activation": "393 K for 12 h; §2.2; vacuum not specified for porometry"
      },
      "locator": "Table 1, p.5, UiO-66 row",
      "limitations": "Different pore definitions must not be pooled as replicate measurements.",
      "evidence_ref": "data/extraction/T014/T014-S105-pores.json#/quantities/micropore_volume",
      "reviewer": "T014v",
      "review_report": "reviews/T014v_ranges_verification.md"
    }
  }
}

File: data/extraction/T014/T014-S106-Qwater.json
{
  "extraction_id": "T014-S106-Qwater",
  "source_id": "S106",
  "doi": "10.1016/j.micromeso.2021.111555",
  "locator": "Table 2, article p.7 / repository PDF p.8; §3",
  "conditions": {
    "T": "293.15 K simulation setting (Fig.8); zero coverage heat from Widom insertion",
    "RH": "zero coverage; not a finite-RH step-shift measurement",
    "material": "six modeled UiO-66 defect/charge structures, Table 2",
    "PEI_Mw": "not applicable",
    "method": "RASPA MC / Widom; TIP4P-Ew, retuned charges; §3",
    "activation": "not applicable to computed structures"
  },
  "limitations": [
    "Zero-coverage simulated adsorption heat does not identify effective Q_W of the cooperative water step.",
    "Charge model was chosen against water data; not independent experimental calorimetry."
  ],
  "quantities": {
    "zero_coverage_heats": {
      "value": [
        46.51,
        50.7,
        51.69,
        52.91,
        54.2,
        57.71
      ],
      "unit": "kJ/mol H2O",
      "type": "literature_range",
      "source_id": "S106",
      "extraction_id": "T014-S106-Qwater",
      "status": "provisional",
      "evidence_kind": "simulation",
      "transfer_class": "analog",
      "conditions": {
        "T": "293.15 K simulation setting (Fig.8); zero coverage heat from Widom insertion",
        "RH": "zero coverage; not a finite-RH step-shift measurement",
        "material": "six modeled UiO-66 defect/charge structures, Table 2",
        "PEI_Mw": "not applicable",
        "method": "RASPA MC / Widom; TIP4P-Ew, retuned charges; §3",
        "activation": "not applicable to computed structures"
      },
      "locator": "Table 2, article p.7 / repository PDF p.8; §3",
      "limitations": "Zero-coverage simulated adsorption heat does not identify effective Q_W of the cooperative water step.; Charge model was chosen against water data; not independent experimental calorimetry.",
      "evidence_ref": "data/extraction/T014/T014-S106-Qwater.json#/quantities/zero_coverage_heats"
    },
    "Q_water_simulation": {
      "range": [
        46510,
        57710
      ],
      "unit": "J/mol",
      "type": "derived",
      "source_id": "S106",
      "extraction_id": "T014-S106-Qwater",
      "status": "provisional",
      "evidence_kind": "simulation",
      "transfer_class": "analog",
      "conditions": {
        "T": "293.15 K simulation setting (Fig.8); zero coverage heat from Widom insertion",
        "RH": "zero coverage; not a finite-RH step-shift measurement",
        "material": "six modeled UiO-66 defect/charge structures, Table 2",
        "PEI_Mw": "not applicable",
        "method": "RASPA MC / Widom; TIP4P-Ew, retuned charges; §3",
        "activation": "not applicable to computed structures"
      },
      "locator": "Table 2, article p.7 / repository PDF p.8; §3",
      "limitations": "Min/max * 1000. Context only; not a replacement for Q_W or mean water desorption heat.",
      "evidence_ref": "data/extraction/T014/T014-S106-Qwater.json#/quantities/Q_water_simulation",
      "derived_from": [
        "zero_coverage_heats"
      ]
    }
  }
}

File: data/extraction/T014/T014-S106-pores.json
{
  "extraction_id": "T014-S106-pores",
  "source_id": "S106",
  "doi": "10.1016/j.micromeso.2021.111555",
  "locator": "Table 1, article p.4 / repository PDF p.5",
  "conditions": {
    "T": "77 K N2 porometry",
    "RH": "dry pretreatment; not a humidity series",
    "material": "UiO-66_220, UiO-66_160, UiO-66_100",
    "PEI_Mw": "not applicable",
    "method": "N2 t-plot micropore volume; Methods pp.2–3 of article",
    "activation": "vacuum 60 °C 1 h, then 150 °C 2 h"
  },
  "limitations": [
    "Micropore volume; no retained PEI series.",
    "Sample-designation overlap with a held-out publication is known from the registry; no held-out measurements were opened. Use S106 only as existing C context, not independent V."
  ],
  "quantities": {
    "micropore_volumes": {
      "value": [
        0.353,
        0.376,
        0.46
      ],
      "unit": "cm3/g MOF",
      "type": "literature_range",
      "source_id": "S106",
      "extraction_id": "T014-S106-pores",
      "status": "verified",
      "evidence_kind": "direct_measurement",
      "transfer_class": "analog",
      "conditions": {
        "T": "77 K N2 porometry",
        "RH": "dry pretreatment; not a humidity series",
        "material": "UiO-66_220, UiO-66_160, UiO-66_100",
        "PEI_Mw": "not applicable",
        "method": "N2 t-plot micropore volume; Methods pp.2–3 of article",
        "activation": "vacuum 60 °C 1 h, then 150 °C 2 h"
      },
      "locator": "Table 1, article p.4 / repository PDF p.5",
      "limitations": "Micropore volume; no retained PEI series.; Sample-designation overlap with a held-out publication is known from the registry; no held-out measurements were opened. Use S106 only as existing C context, not independent V.",
      "evidence_ref": "data/extraction/T014/T014-S106-pores.json#/quantities/micropore_volumes",
      "reviewer": "T014v",
      "review_report": "reviews/T014v_ranges_verification.md"
    },
    "V_p0_proxy": {
      "range": [
        0.353,
        0.46
      ],
      "unit": "cm3/g MOF",
      "type": "derived",
      "source_id": "S106",
      "extraction_id": "T014-S106-pores",
      "status": "verified",
      "evidence_kind": "direct_measurement",
      "transfer_class": "analog",
      "conditions": {
        "T": "77 K N2 porometry",
        "RH": "dry pretreatment; not a humidity series",
        "material": "UiO-66_220, UiO-66_160, UiO-66_100",
        "PEI_Mw": "not applicable",
        "method": "N2 t-plot micropore volume; Methods pp.2–3 of article",
        "activation": "vacuum 60 °C 1 h, then 150 °C 2 h"
      },
      "locator": "Table 1, article p.4 / repository PDF p.5",
      "limitations": "Min/max across S106 defect branches; not the total pore volume of S100. Keep sample branches and transfer uncertainty.",
      "evidence_ref": "data/extraction/T014/T014-S106-pores.json#/quantities/V_p0_proxy",
      "derived_from": [
        "micropore_volumes"
      ],
      "reviewer": "T014v",
      "review_report": "reviews/T014v_ranges_verification.md"
    }
  }
}
