Repository: sergeionlyart/PET2MOF

# T014 numerical evidence

`T014-*.json` are small, project-transcribed numerical packets, not full articles.
Each quantity has units, source/extraction IDs, conditions, classification, limitations
and a JSON-pointer `evidence_ref`. Derived entries name their operands in `derived_from`;
an unqualified operand belongs to the same extraction, `extraction_id:key` to another.
The arithmetic is independently exercised by `tests/test_sourced_ranges.py`.

The corresponding passports in `../records/` use the existing extraction schema.
`derived_sha256` hashes the **whole packet file, including its final newline**.
`params.output_ref` names that file. `params.input_ref` / `input_sha256` identify the

File: data/extraction/T014/T014-S110-humidity.json
{
  "extraction_id": "T014-S110-humidity",
  "source_id": "S110",
  "doi": "10.3390/en15031075",
  "locator": "Table 1, p.4; 25 °C rows only",
  "conditions": {
    "T": "25 °C",
    "RH": "dry and 73.9% RH; dew point 20 °C",
    "material": "30 wt% BPEI/SiO2; LPEI comparator kept separate",
    "PEI_Mw": "BPEI Mw~25000, Mn~10000; LPEI Mw250000 g/mol",
    "method": "integrated fixed-bed breakthrough; 5000 ppm CO2/He; 200 mL/min",
    "activation": "100 °C He, 10 min; total pressure unknown"
  },
  "limitations": [
    "Capacity ratio combines reaction, accessibility and kinetics; cannot identify gamma.",
    "No inference of RH at 45 °C; those rows excluded."
  ],
  "quantities": {
    "BPEI_dry": {
      "value": 41.2,
      "unit": "mg CO2/g adsorbent",
      "type": "literature_range",
      "source_id": "S110",
      "extraction_id": "T014-S110-humidity",
      "status": "verified",
      "evidence_kind": "direct_measurement",
      "transfer_class": "analog",
      "conditions": {
        "T": "25 °C",
        "RH": "dry and 73.9% RH; dew point 20 °C",
        "material": "30 wt% BPEI/SiO2; LPEI comparator kept separate",
        "PEI_Mw": "BPEI Mw~25000, Mn~10000; LPEI Mw250000 g/mol",
        "method": "integrated fixed-bed breakthrough; 5000 ppm CO2/He; 200 mL/min",
        "activation": "100 °C He, 10 min; total pressure unknown"
      },
      "locator": "Table 1, p.4; 25 °C rows only",
      "limitations": "Capacity ratio combines reaction, accessibility and kinetics; cannot identify gamma.; No inference of RH at 45 °C; those rows excluded.",
      "evidence_ref": "data/extraction/T014/T014-S110-humidity.json#/quantities/BPEI_dry",
      "reviewer": "T014v",
      "review_report": "reviews/T014v_ranges_verification.md"
    },
    "BPEI_humid": {
      "value": 77.5,
      "unit": "mg CO2/g adsorbent",
      "type": "literature_range",
      "source_id": "S110",
      "extraction_id": "T014-S110-humidity",
      "status": "verified",
      "evidence_kind": "direct_measurement",
      "transfer_class": "analog",
      "conditions": {
        "T": "25 °C",
        "RH": "dry and 73.9% RH; dew point 20 °C",
        "material": "30 wt% BPEI/SiO2; LPEI comparator kept separate",
        "PEI_Mw": "BPEI Mw~25000, Mn~10000; LPEI Mw250000 g/mol",
        "method": "integrated fixed-bed breakthrough; 5000 ppm CO2/He; 200 mL/min",
        "activation": "100 °C He, 10 min; total pressure unknown"
      },
      "locator": "Table 1, p.4; 25 °C rows only",
      "limitations": "Capacity ratio combines reaction, accessibility and kinetics; cannot identify gamma.; No inference of RH at 45 °C; those rows excluded.",
      "evidence_ref": "data/extraction/T014/T014-S110-humidity.json#/quantities/BPEI_humid",
      "reviewer": "T014v",
      "review_report": "reviews/T014v_ranges_verification.md"
    },
    "LPEI_dry": {
      "value": 37.6,
      "unit": "mg CO2/g adsorbent",
      "type": "literature_range",
      "source_id": "S110",
      "extraction_id": "T014-S110-humidity",
      "status": "verified",
      "evidence_kind": "direct_measurement",
      "transfer_class": "analog",
      "conditions": {
        "T": "25 °C",
        "RH": "dry and 73.9% RH; dew point 20 °C",
        "material": "30 wt% BPEI/SiO2; LPEI comparator kept separate",
        "PEI_Mw": "BPEI Mw~25000, Mn~10000; LPEI Mw250000 g/mol",
        "method": "integrated fixed-bed breakthrough; 5000 ppm CO2/He; 200 mL/min",
        "activation": "100 °C He, 10 min; total pressure unknown"
      },
      "locator": "Table 1, p.4; 25 °C rows only",
      "limitations": "Capacity ratio combines reaction, accessibility and kinetics; cannot identify gamma.; No inference of RH at 45 °C; those rows excluded.",
      "evidence_ref": "data/extraction/T014/T014-S110-humidity.json#/quantities/LPEI_dry",
      "reviewer": "T014v",
      "review_report": "reviews/T014v_ranges_verification.md"
    },
    "LPEI_humid": {
      "value": 68.6,
      "unit": "mg CO2/g adsorbent",
      "type": "literature_range",
      "source_id": "S110",
      "extraction_id": "T014-S110-humidity",
      "status": "verified",
      "evidence_kind": "direct_measurement",
      "transfer_class": "analog",
      "conditions": {
        "T": "25 °C",
        "RH": "dry and 73.9% RH; dew point 20 °C",
        "material": "30 wt% BPEI/SiO2; LPEI comparator kept separate",
        "PEI_Mw": "BPEI Mw~25000, Mn~10000; LPEI Mw250000 g/mol",
        "method": "integrated fixed-bed breakthrough; 5000 ppm CO2/He; 200 mL/min",
        "activation": "100 °C He, 10 min; total pressure unknown"
      },
      "locator": "Table 1, p.4; 25 °C rows only",
      "limitations": "Capacity ratio combines reaction, accessibility and kinetics; cannot identify gamma.; No inference of RH at 45 °C; those rows excluded.",
      "evidence_ref": "data/extraction/T014/T014-S110-humidity.json#/quantities/LPEI_humid",
      "reviewer": "T014v",
      "review_report": "reviews/T014v_ranges_verification.md"
    },
    "BPEI_wet_dry_ratio": {
      "value": 1.8810679611650485,
      "unit": "1",
      "type": "derived",
      "source_id": "S110",
      "extraction_id": "T014-S110-humidity",
      "status": "verified",
      "evidence_kind": "direct_measurement",
      "transfer_class": "analog",
      "conditions": {
        "T": "25 °C",
        "RH": "dry and 73.9% RH; dew point 20 °C",
        "material": "30 wt% BPEI/SiO2; LPEI comparator kept separate",
        "PEI_Mw": "BPEI Mw~25000, Mn~10000; LPEI Mw250000 g/mol",
        "method": "integrated fixed-bed breakthrough; 5000 ppm CO2/He; 200 mL/min",
        "activation": "100 °C He, 10 min; total pressure unknown"
      },
      "locator": "Table 1, p.4; 25 °C rows only",
      "limitations": "Capacity ratio combines reaction, accessibility and kinetics; cannot identify gamma.; No inference of RH at 45 °C; those rows excluded.",
      "evidence_ref": "data/extraction/T014/T014-S110-humidity.json#/quantities/BPEI_wet_dry_ratio",
      "derived_from": [
        "BPEI_humid",
        "BPEI_dry"
      ],
      "reviewer": "T014v",
      "review_report": "reviews/T014v_ranges_verification.md"
    },
    "wet_dry_ratio_analog_envelope": {
      "range": [
        1.8244680851063828,
        1.8810679611650485
      ],
      "unit": "1",
      "type": "derived",
      "source_id": "S110",
      "extraction_id": "T014-S110-humidity",
      "status": "verified",
      "evidence_kind": "direct_measurement",
      "transfer_class": "analog",
      "conditions": {
        "T": "25 °C",
        "RH": "dry and 73.9% RH; dew point 20 °C",
        "material": "30 wt% BPEI/SiO2; LPEI comparator kept separate",
        "PEI_Mw": "BPEI Mw~25000, Mn~10000; LPEI Mw250000 g/mol",
        "method": "integrated fixed-bed breakthrough; 5000 ppm CO2/He; 200 mL/min",
        "activation": "100 °C He, 10 min; total pressure unknown"
      },
      "locator": "Table 1, p.4; 25 °C rows only",
      "limitations": "Envelope across two polymer architectures at matched conditions; not a BPEI confidence interval or gamma.",
      "evidence_ref": "data/extraction/T014/T014-S110-humidity.json#/quantities/wet_dry_ratio_analog_envelope",
      "derived_from": [
        "BPEI_dry",
        "BPEI_humid",
        "LPEI_dry",
        "LPEI_humid"
      ],
      "reviewer": "T014v",
      "review_report": "reviews/T014v_ranges_verification.md"
    }
  }
}

File: data/extraction/T014/T014-S116-desorption.json
{
  "extraction_id": "T014-S116-desorption",
  "source_id": "S116",
  "doi": "10.1016/j.ijggc.2020.102975",
  "locator": "Section 3.1, p.5, text immediately above Fig.7",
  "conditions": {
    "T": "120 °C regeneration",
    "RH": "steam mole fraction 80% or 90%; RH not reported",
    "material": "hyperbranched PEI/mesoporous silica, reported 40% mass ratio (denominator unresolved)",
    "PEI_Mw": "reported molecular mass 1800 g/mol",
    "method": "bubbling fluidized bed CO2 desorption; 10 or 19 L/min steam plus N2; text beside Fig.7",
    "activation": "preceding adsorption ~60 °C; bed preheated for regeneration; not isothermal particle uptake"
  },
  "limitations": [
    "Reported approximate threshold times are reactor-scale, not intrinsic particle constants.",
    "Threshold-derived exponential equivalents disagree; retain the envelope, not a fitted common tau."
  ],
  "quantities": {
    "t80_minutes": {
      "value": [
        30.0,
        45.0
      ],
      "unit": "min",
      "type": "literature_range",
      "source_id": "S116",
      "extraction_id": "T014-S116-desorption",
      "status": "verified",
      "evidence_kind": "direct_measurement",
      "transfer_class": "analog",
      "conditions": {
        "T": "120 °C regeneration",
        "RH": "steam mole fraction 80% or 90%; RH not reported",
        "material": "hyperbranched PEI/mesoporous silica, reported 40% mass ratio (denominator unresolved)",
        "PEI_Mw": "reported molecular mass 1800 g/mol",
        "method": "bubbling fluidized bed CO2 desorption; 10 or 19 L/min steam plus N2; text beside Fig.7",
        "activation": "preceding adsorption ~60 °C; bed preheated for regeneration; not isothermal particle uptake"
      },
      "locator": "Section 3.1, p.5, text immediately above Fig.7",
      "limitations": "Reported approximate threshold times are reactor-scale, not intrinsic particle constants.; Threshold-derived exponential equivalents disagree; retain the envelope, not a fitted common tau.",
      "evidence_ref": "data/extraction/T014/T014-S116-desorption.json#/quantities/t80_minutes",
      "reviewer": "T014v",
      "review_report": "reviews/T014v_ranges_verification.md"
    },
    "t90_minutes": {
      "value": [
        45.0,
        75.0
      ],
      "unit": "min",
      "type": "literature_range",
      "source_id": "S116",
      "extraction_id": "T014-S116-desorption",
      "status": "verified",
      "evidence_kind": "direct_measurement",
      "transfer_class": "analog",
      "conditions": {
        "T": "120 °C regeneration",
        "RH": "steam mole fraction 80% or 90%; RH not reported",
        "material": "hyperbranched PEI/mesoporous silica, reported 40% mass ratio (denominator unresolved)",
        "PEI_Mw": "reported molecular mass 1800 g/mol",
        "method": "bubbling fluidized bed CO2 desorption; 10 or 19 L/min steam plus N2; text beside Fig.7",
        "activation": "preceding adsorption ~60 °C; bed preheated for regeneration; not isothermal particle uptake"
      },
      "locator": "Section 3.1, p.5, text immediately above Fig.7",
      "limitations": "Reported approximate threshold times are reactor-scale, not intrinsic particle constants.; Threshold-derived exponential equivalents disagree; retain the envelope, not a fitted common tau.",
      "evidence_ref": "data/extraction/T014/T014-S116-desorption.json#/quantities/t90_minutes",
      "reviewer": "T014v",
      "review_report": "reviews/T014v_ranges_verification.md"
    },
    "fractions": {
      "value": [
        0.8,
        0.9
      ],
      "unit": "1",
      "type": "literature_range",
      "source_id": "S116",
      "extraction_id": "T014-S116-desorption",
      "status": "verified",
      "evidence_kind": "direct_measurement",
      "transfer_class": "analog",
      "conditions": {
        "T": "120 °C regeneration",
        "RH": "steam mole fraction 80% or 90%; RH not reported",
        "material": "hyperbranched PEI/mesoporous silica, reported 40% mass ratio (denominator unresolved)",
        "PEI_Mw": "reported molecular mass 1800 g/mol",
        "method": "bubbling fluidized bed CO2 desorption; 10 or 19 L/min steam plus N2; text beside Fig.7",
        "activation": "preceding adsorption ~60 °C; bed preheated for regeneration; not isothermal particle uptake"
      },
      "locator": "Section 3.1, p.5, text immediately above Fig.7",
      "limitations": "Explicit 80% and 90% removal thresholds in source text.",
      "evidence_ref": "data/extraction/T014/T014-S116-desorption.json#/quantities/fractions",
      "reviewer": "T014v",
      "review_report": "reviews/T014v_ranges_verification.md"
    },
    "tau_equivalents": {
      "value": [
        1118.4028822073012,
        1677.6043233109517,
        1172.59510113878,
        1954.325168564633
      ],
      "unit": "s",
      "type": "derived",
      "source_id": "S116",
      "extraction_id": "T014-S116-desorption",
      "status": "verified",
      "evidence_kind": "conditional_exponential_equivalent",
      "transfer_class": "analog",
      "conditions": {
        "T": "120 °C regeneration",
        "RH": "steam mole fraction 80% or 90%; RH not reported",
        "material": "hyperbranched PEI/mesoporous silica, reported 40% mass ratio (denominator unresolved)",
        "PEI_Mw": "reported molecular mass 1800 g/mol",
        "method": "bubbling fluidized bed CO2 desorption; 10 or 19 L/min steam plus N2; text beside Fig.7",
        "activation": "preceding adsorption ~60 °C; bed preheated for regeneration; not isothermal particle uptake"
      },
      "locator": "Section 3.1, p.5, text immediately above Fig.7",
      "limitations": "Reported approximate threshold times are reactor-scale, not intrinsic particle constants.; Threshold-derived exponential equivalents disagree; retain the envelope, not a fitted common tau.",
      "evidence_ref": "data/extraction/T014/T014-S116-desorption.json#/quantities/tau_equivalents",
      "derived_from": [
        "t80_minutes",
        "t90_minutes",
        "fractions"
      ],
      "reviewer": "T014v",
      "review_report": "reviews/T014v_ranges_verification.md"
    },
    "tau_CO2_des": {
      "range": [
        1118.4028822073012,
        1954.325168564633
      ],
      "unit": "s",
      "type": "derived",
      "source_id": "S116",
      "extraction_id": "T014-S116-desorption",
      "status": "verified",
      "evidence_kind": "conditional_exponential_equivalent",
      "transfer_class": "analog",
      "conditions": {
        "T": "120 °C regeneration",
        "RH": "steam mole fraction 80% or 90%; RH not reported",
        "material": "hyperbranched PEI/mesoporous silica, reported 40% mass ratio (denominator unresolved)",
        "PEI_Mw": "reported molecular mass 1800 g/mol",
        "method": "bubbling fluidized bed CO2 desorption; 10 or 19 L/min steam plus N2; text beside Fig.7",
        "activation": "preceding adsorption ~60 °C; bed preheated for regeneration; not isothermal particle uptake"
      },
      "locator": "Section 3.1, p.5, text immediately above Fig.7",
      "limitations": "tau = -t_f/ln(1-f) if a single exponential is assumed; not an author fit, not H2O kinetics, not a universal target interval.",
      "evidence_ref": "data/extraction/T014/T014-S116-desorption.json#/quantities/tau_CO2_des",
      "derived_from": [
        "tau_equivalents"
      ],
      "reviewer": "T014v",
      "review_report": "reviews/T014v_ranges_verification.md"
    }
  }
}

File: data/extraction/T014/T014-S119-f3.json
{
  "extraction_id": "T014-S119-f3",
  "source_id": "S119",
  "doi": "10.1002/mabi.201200052",
  "locator": "Original HTML Table 2, id=T2; NMR characterization; Table 1 for MW",
  "conditions": {
    "T": "NMR acquisition temperature unknown",
    "RH": "not applicable; polymer composition assay",
    "material": "Polysciences B-PEI with nominal supplier MW 600, 1800, 10000 g/mol",
    "PEI_Mw": "GPC Mw 2100, 1400, 19000 g/mol; GPC Mn 470,1100,12000 g/mol (Table 1)",
    "method": "author deconvolution of 1H NMR; quantitative 13C parameters not optimized",
    "activation": "not applicable; not immobilized/grafted PEI"
  },
  "limitations": [
    "Three commercial grades are analogs; target PEI identity/Mw remains unknown.",
    "Printed amine percentages are rounded; do not force theoretical 25/50/25 or transfer independent fractions without simplex constraint."
  ],
  "quantities": {
    "tertiary_percent": {
      "value": [
        24.0,
        29.0,
        32.0
      ],
      "unit": "%",
      "type": "literature_range",
      "source_id": "S119",
      "extraction_id": "T014-S119-f3",
      "status": "verified",
      "evidence_kind": "author_NMR_deconvolution",
      "transfer_class": "analog",
      "conditions": {
        "T": "NMR acquisition temperature unknown",
        "RH": "not applicable; polymer composition assay",
        "material": "Polysciences B-PEI with nominal supplier MW 600, 1800, 10000 g/mol",
        "PEI_Mw": "GPC Mw 2100, 1400, 19000 g/mol; GPC Mn 470,1100,12000 g/mol (Table 1)",
        "method": "author deconvolution of 1H NMR; quantitative 13C parameters not optimized",
        "activation": "not applicable; not immobilized/grafted PEI"
      },
      "locator": "Original HTML Table 2, id=T2; NMR characterization; Table 1 for MW",
      "limitations": "Three commercial grades are analogs; target PEI identity/Mw remains unknown.; Printed amine percentages are rounded; do not force theoretical 25/50/25 or transfer independent fractions without simplex constraint.",
      "evidence_ref": "data/extraction/T014/T014-S119-f3.json#/quantities/tertiary_percent",
      "reviewer": "T014v",
      "review_report": "reviews/T014v_ranges_verification.md"
    },
    "f3": {
      "range": [
        0.24,
        0.32
      ],
      "unit": "1",
      "type": "derived",
      "source_id": "S119",
      "extraction_id": "T014-S119-f3",
      "status": "verified",
      "evidence_kind": "author_NMR_deconvolution",
      "transfer_class": "analog",
      "conditions": {
        "T": "NMR acquisition temperature unknown",
        "RH": "not applicable; polymer composition assay",
        "material": "Polysciences B-PEI with nominal supplier MW 600, 1800, 10000 g/mol",
        "PEI_Mw": "GPC Mw 2100, 1400, 19000 g/mol; GPC Mn 470,1100,12000 g/mol (Table 1)",
        "method": "author deconvolution of 1H NMR; quantitative 13C parameters not optimized",
        "activation": "not applicable; not immobilized/grafted PEI"
      },
      "locator": "Original HTML Table 2, id=T2; NMR characterization; Table 1 for MW",
      "limitations": "Min/max / 100 over reported commercial branched-PEI grades; conditional analog range only. Target batch unknown.",
      "evidence_ref": "data/extraction/T014/T014-S119-f3.json#/quantities/f3",
      "derived_from": [
        "tertiary_percent"
      ],
      "reviewer": "T014v",
      "review_report": "reviews/T014v_ranges_verification.md"
    }
  }
}

File: data/extraction/T014/T014-S121-humidity.json
{
  "extraction_id": "T014-S121-humidity",
  "source_id": "S121",
  "doi": "10.1021/jacsau.5c01294",
  "locator": "SI Table S3, p.16; 35 °C column; SI §1.2 and Fig.S7",
  "conditions": {
    "T": "35 °C; only this column extracted",
    "RH": "0,20,50,80% RH",
    "material": "30,40,50 wt% BPEI/ePTFE/silica labels; dry total sorbent basis includes ePTFE",
    "PEI_Mw": "Mw~800 by LS, Mn~600 by GPC (SI p.3)",
    "method": "fixed-bed CO2 capacity, 400 ppm CO2/N2; prehydration; Table S3",
    "activation": "fixed-bed protocol Fig.S7; no extrapolation to 5% CO2"
  },
  "limitations": [
    "Silica/ePTFE and DAC gas differ from target MOF/flue gas.",
    "Do not impose a single RH multiplier: sign changes with loading and RH."
  ],
  "quantities": {
    "RH": {
      "value": [
        0.0,
        20.0,
        50.0,
        80.0
      ],
      "unit": "%",
      "type": "literature_range",
      "source_id": "S121",
      "extraction_id": "T014-S121-humidity",
      "status": "provisional",
      "evidence_kind": "direct_measurement",
      "transfer_class": "analog",
      "conditions": {
        "T": "35 °C; only this column extracted",
        "RH": "0,20,50,80% RH",
        "material": "30,40,50 wt% BPEI/ePTFE/silica labels; dry total sorbent basis includes ePTFE",
        "PEI_Mw": "Mw~800 by LS, Mn~600 by GPC (SI p.3)",
        "method": "fixed-bed CO2 capacity, 400 ppm CO2/N2; prehydration; Table S3",
        "activation": "fixed-bed protocol Fig.S7; no extrapolation to 5% CO2"
      },
      "locator": "SI Table S3, p.16; 35 °C column; SI §1.2 and Fig.S7",
      "limitations": "Silica/ePTFE and DAC gas differ from target MOF/flue gas.; Do not impose a single RH multiplier: sign changes with loading and RH.",
      "evidence_ref": "data/extraction/T014/T014-S121-humidity.json#/quantities/RH"
    },
    "loading_labels": {
      "value": [
        30.0,
        40.0,
        50.0
      ],
      "unit": "%",
      "type": "literature_range",
      "source_id": "S121",
      "extraction_id": "T014-S121-humidity",
      "status": "provisional",
      "evidence_kind": "direct_measurement",
      "transfer_class": "analog",
      "conditions": {
        "T": "35 °C; only this column extracted",
        "RH": "0,20,50,80% RH",
        "material": "30,40,50 wt% BPEI/ePTFE/silica labels; dry total sorbent basis includes ePTFE",
        "PEI_Mw": "Mw~800 by LS, Mn~600 by GPC (SI p.3)",
        "method": "fixed-bed CO2 capacity, 400 ppm CO2/N2; prehydration; Table S3",
        "activation": "fixed-bed protocol Fig.S7; no extrapolation to 5% CO2"
      },
      "locator": "SI Table S3, p.16; 35 °C column; SI §1.2 and Fig.S7",
      "limitations": "Silica/ePTFE and DAC gas differ from target MOF/flue gas.; Do not impose a single RH multiplier: sign changes with loading and RH.",
      "evidence_ref": "data/extraction/T014/T014-S121-humidity.json#/quantities/loading_labels"
    },
    "q_30": {
      "value": [
        0.99,
        1.07,
        1.01,
        0.81
      ],
      "unit": "mmol CO2/g sorbent",
      "type": "literature_range",
      "source_id": "S121",
      "extraction_id": "T014-S121-humidity",
      "status": "provisional",
      "evidence_kind": "direct_measurement",
      "transfer_class": "analog",
      "conditions": {
        "T": "35 °C; only this column extracted",
        "RH": "0,20,50,80% RH",
        "material": "30,40,50 wt% BPEI/ePTFE/silica labels; dry total sorbent basis includes ePTFE",
        "PEI_Mw": "Mw~800 by LS, Mn~600 by GPC (SI p.3)",
        "method": "fixed-bed CO2 capacity, 400 ppm CO2/N2; prehydration; Table S3",
        "activation": "fixed-bed protocol Fig.S7; no extrapolation to 5% CO2"
      },
      "locator": "SI Table S3, p.16; 35 °C column; SI §1.2 and Fig.S7",
      "limitations": "Order matches RH; values from one temperature, same nominal loading. Not normalized to PEI alone.",
      "evidence_ref": "data/extraction/T014/T014-S121-humidity.json#/quantities/q_30"
    },
    "ratio_30": {
      "value": [
        1.0808080808080809,
        1.02020202020202,
        0.8181818181818182
      ],
      "unit": "1",
      "type": "derived",
      "source_id": "S121",
      "extraction_id": "T014-S121-humidity",
      "status": "provisional",
      "evidence_kind": "direct_measurement",
      "transfer_class": "analog",
      "conditions": {
        "T": "35 °C; only this column extracted",
        "RH": "0,20,50,80% RH",
        "material": "30,40,50 wt% BPEI/ePTFE/silica labels; dry total sorbent basis includes ePTFE",
        "PEI_Mw": "Mw~800 by LS, Mn~600 by GPC (SI p.3)",
        "method": "fixed-bed CO2 capacity, 400 ppm CO2/N2; prehydration; Table S3",
        "activation": "fixed-bed protocol Fig.S7; no extrapolation to 5% CO2"
      },
      "locator": "SI Table S3, p.16; 35 °C column; SI §1.2 and Fig.S7",
      "limitations": "Humid/dry ratios in RH order 20,50,80%; not gamma or nitrogen accessibility.",
      "evidence_ref": "data/extraction/T014/T014-S121-humidity.json#/quantities/ratio_30",
      "derived_from": [
        "q_30"
      ]
    },
    "q_40": {
      "value": [
        1.45,
        1.7,
        1.57,
        1.33
      ],
      "unit": "mmol CO2/g sorbent",
      "type": "literature_range",
      "source_id": "S121",
      "extraction_id": "T014-S121-humidity",
      "status": "provisional",
      "evidence_kind": "direct_measurement",
      "transfer_class": "analog",
      "conditions": {
        "T": "35 °C; only this column extracted",
        "RH": "0,20,50,80% RH",
        "material": "30,40,50 wt% BPEI/ePTFE/silica labels; dry total sorbent basis includes ePTFE",
        "PEI_Mw": "Mw~800 by LS, Mn~600 by GPC (SI p.3)",
        "method": "fixed-bed CO2 capacity, 400 ppm CO2/N2; prehydration; Table S3",
        "activation": "fixed-bed protocol Fig.S7; no extrapolation to 5% CO2"
      },
      "locator": "SI Table S3, p.16; 35 °C column; SI §1.2 and Fig.S7",
      "limitations": "Order matches RH; values from one temperature, same nominal loading. Not normalized to PEI alone.",
      "evidence_ref": "data/extraction/T014/T014-S121-humidity.json#/quantities/q_40"
    },
    "ratio_40": {
      "value": [
        1.1724137931034482,
        1.0827586206896553,
        0.9172413793103449
      ],
      "unit": "1",
      "type": "derived",
      "source_id": "S121",
      "extraction_id": "T014-S121-humidity",
      "status": "provisional",
      "evidence_kind": "direct_measurement",
      "transfer_class": "analog",
      "conditions": {
        "T": "35 °C; only this column extracted",
        "RH": "0,20,50,80% RH",
        "material": "30,40,50 wt% BPEI/ePTFE/silica labels; dry total sorbent basis includes ePTFE",
        "PEI_Mw": "Mw~800 by LS, Mn~600 by GPC (SI p.3)",
        "method": "fixed-bed CO2 capacity, 400 ppm CO2/N2; prehydration; Table S3",
        "activation": "fixed-bed protocol Fig.S7; no extrapolation to 5% CO2"
      },
      "locator": "SI Table S3, p.16; 35 °C column; SI §1.2 and Fig.S7",
      "limitations": "Humid/dry ratios in RH order 20,50,80%; not gamma or nitrogen accessibility.",
      "evidence_ref": "data/extraction/T014/T014-S121-humidity.json#/quantities/ratio_40",
      "derived_from": [
        "q_40"
      ]
    },
    "q_50": {
      "value": [
        1.62,
        2.09,
        2.05,
        1.84
      ],
      "unit": "mmol CO2/g sorbent",
      "type": "literature_range",
      "source_id": "S121",
      "extraction_id": "T014-S121-humidity",
      "status": "provisional",
      "evidence_kind": "direct_measurement",
      "transfer_class": "analog",
      "conditions": {
        "T": "35 °C; only this column extracted",
        "RH": "0,20,50,80% RH",
        "material": "30,40,50 wt% BPEI/ePTFE/silica labels; dry total sorbent basis includes ePTFE",
        "PEI_Mw": "Mw~800 by LS, Mn~600 by GPC (SI p.3)",
        "method": "fixed-bed CO2 capacity, 400 ppm CO2/N2; prehydration; Table S3",
        "activation": "fixed-bed protocol Fig.S7; no extrapolation to 5% CO2"
      },
      "locator": "SI Table S3, p.16; 35 °C column; SI §1.2 and Fig.S7",
      "limitations": "Order matches RH; values from one temperature, same nominal loading. Not normalized to PEI alone.",
      "evidence_ref": "data/extraction/T014/T014-S121-humidity.json#/quantities/q_50"
    },
    "ratio_50": {
      "value": [
        1.2901234567901232,
        1.265432098765432,
        1.1358024691358024
      ],
      "unit": "1",
      "type": "derived",
      "source_id": "S121",
      "extraction_id": "T014-S121-humidity",
      "status": "provisional",
      "evidence_kind": "direct_measurement",
      "transfer_class": "analog",
      "conditions": {
        "T": "35 °C; only this column extracted",
        "RH": "0,20,50,80% RH",
        "material": "30,40,50 wt% BPEI/ePTFE/silica labels; dry total sorbent basis includes ePTFE",
        "PEI_Mw": "Mw~800 by LS, Mn~600 by GPC (SI p.3)",
        "method": "fixed-bed CO2 capacity, 400 ppm CO2/N2; prehydration; Table S3",
        "activation": "fixed-bed protocol Fig.S7; no extrapolation to 5% CO2"
      },
      "locator": "SI Table S3, p.16; 35 °C column; SI §1.2 and Fig.S7",
      "limitations": "Humid/dry ratios in RH order 20,50,80%; not gamma or nitrogen accessibility.",
      "evidence_ref": "data/extraction/T014/T014-S121-humidity.json#/quantities/ratio_50",
      "derived_from": [
        "q_50"
      ]
    },
    "wet_dry_ratio": {
      "range": [
        0.8181818181818182,
        1.2901234567901232
      ],
      "unit": "1",
      "type": "derived",
      "source_id": "S121",
      "extraction_id": "T014-S121-humidity",
      "status": "provisional",
      "evidence_kind": "direct_measurement",
      "transfer_class": "analog",
      "conditions": {
        "T": "35 °C; only this column extracted",
        "RH": "0,20,50,80% RH",
        "material": "30,40,50 wt% BPEI/ePTFE/silica labels; dry total sorbent basis includes ePTFE",
        "PEI_Mw": "Mw~800 by LS, Mn~600 by GPC (SI p.3)",
        "method": "fixed-bed CO2 capacity, 400 ppm CO2/N2; prehydration; Table S3",
        "activation": "fixed-bed protocol Fig.S7; no extrapolation to 5% CO2"
      },
      "locator": "SI Table S3, p.16; 35 °C column; SI §1.2 and Fig.S7",
      "limitations": "Silica/ePTFE and DAC gas differ from target MOF/flue gas.; Do not impose a single RH multiplier: sign changes with loading and RH.",
      "evidence_ref": "data/extraction/T014/T014-S121-humidity.json#/quantities/wet_dry_ratio",
      "derived_from": [
        "ratio_30",
        "ratio_40",
        "ratio_50"
      ]
    }
  }
}

File: data/extraction/T014/T014-S124-heat.json
{
  "extraction_id": "T014-S124-heat",
  "source_id": "S124",
  "doi": "10.3390/ma11060887",
  "locator": "p.9 text above Fig.5; Table 7 p.13 is a separate representative heat",
  "conditions": {
    "T": "25 °C microcalorimetry",
    "RH": "anhydrous",
    "material": "APTES/mesocellular silica MSG20 and PEI-impregnated MSG20I30 (reported PEI loading 30 wt%)",
    "PEI_Mw": "unknown; Fluka PEI 50% m/v aqueous stock",
    "method": "Tian-Calvet / Setaram C80 coupled to manometric gas dosing",
    "activation": "vacuum 1e-3 mbar at 120 °C for 4 h"
  },
  "limitations": [
    "Initial differential heats are a high-energy tail, not a whole-coverage constant Q_d.",
    "APTES and PEI contributions are not resolved; no transfer to pure PEI/UiO-66."
  ],
  "quantities": {
    "initial_heat": {
      "range": [
        110.0,
        120.0
      ],
      "unit": "kJ/mol CO2",
      "type": "literature_range",
      "source_id": "S124",
      "extraction_id": "T014-S124-heat",
      "status": "verified",
      "evidence_kind": "direct_measurement",
      "transfer_class": "analog",
      "conditions": {
        "T": "25 °C microcalorimetry",
        "RH": "anhydrous",
        "material": "APTES/mesocellular silica MSG20 and PEI-impregnated MSG20I30 (reported PEI loading 30 wt%)",
        "PEI_Mw": "unknown; Fluka PEI 50% m/v aqueous stock",
        "method": "Tian-Calvet / Setaram C80 coupled to manometric gas dosing",
        "activation": "vacuum 1e-3 mbar at 120 °C for 4 h"
      },
      "locator": "p.9 text above Fig.5; Table 7 p.13 is a separate representative heat",
      "limitations": "Initial differential heats are a high-energy tail, not a whole-coverage constant Q_d.; APTES and PEI contributions are not resolved; no transfer to pure PEI/UiO-66.",
      "evidence_ref": "data/extraction/T014/T014-S124-heat.json#/quantities/initial_heat",
      "reviewer": "T014v",
      "review_report": "reviews/T014v_ranges_verification.md"
    },
    "Q_d_initial_proxy": {
      "range": [
        110000.0,
        120000.0
      ],
      "unit": "J/mol",
      "type": "derived",
      "source_id": "S124",
      "extraction_id": "T014-S124-heat",
      "status": "verified",
      "evidence_kind": "direct_measurement",
      "transfer_class": "analog",
      "conditions": {
        "T": "25 °C microcalorimetry",
        "RH": "anhydrous",
        "material": "APTES/mesocellular silica MSG20 and PEI-impregnated MSG20I30 (reported PEI loading 30 wt%)",
        "PEI_Mw": "unknown; Fluka PEI 50% m/v aqueous stock",
        "method": "Tian-Calvet / Setaram C80 coupled to manometric gas dosing",
        "activation": "vacuum 1e-3 mbar at 120 °C for 4 h"
      },
      "locator": "p.9 text above Fig.5; Table 7 p.13 is a separate representative heat",
      "limitations": "Initial differential heats are a high-energy tail, not a whole-coverage constant Q_d.; APTES and PEI contributions are not resolved; no transfer to pure PEI/UiO-66.",
      "evidence_ref": "data/extraction/T014/T014-S124-heat.json#/quantities/Q_d_initial_proxy",
      "derived_from": [
        "initial_heat"
      ],
      "reviewer": "T014v",
      "review_report": "reviews/T014v_ranges_verification.md"
    },
    "representative_heat": {
      "value": 73.2,
      "unit": "kJ/mol CO2",
      "type": "literature_range",
      "source_id": "S124",
      "extraction_id": "T014-S124-heat",
      "status": "verified",
      "evidence_kind": "direct_measurement",
      "transfer_class": "analog",
      "conditions": {
        "T": "25 °C microcalorimetry",
        "RH": "anhydrous",
        "material": "APTES/mesocellular silica MSG20 and PEI-impregnated MSG20I30 (reported PEI loading 30 wt%)",
        "PEI_Mw": "unknown; Fluka PEI 50% m/v aqueous stock",
        "method": "Tian-Calvet / Setaram C80 coupled to manometric gas dosing",
        "activation": "vacuum 1e-3 mbar at 120 °C for 4 h"
      },
      "locator": "p.9 text above Fig.5; Table 7 p.13 is a separate representative heat",
      "limitations": "MSG20I30 Table 7 p.13, representative heat used for API at 50/75 °C; not two independent heat measurements. No pooling with initial differential heat.",
      "evidence_ref": "data/extraction/T014/T014-S124-heat.json#/quantities/representative_heat",
      "reviewer": "T014v",
      "review_report": "reviews/T014v_ranges_verification.md"
    }
  }
}

File: data/extraction/T014/T014-S124-kinetics.json
{
  "extraction_id": "T014-S124-kinetics",
  "source_id": "S124",
  "doi": "10.3390/ma11060887",
  "locator": "Table 3, p.10; Eq.(2), p.4",
  "conditions": {
    "T": "25 °C microcalorimetry",
    "RH": "anhydrous",
    "material": "APTES/mesocellular silica MSG20 and PEI-impregnated MSG20I30 (reported PEI loading 30 wt%)",
    "PEI_Mw": "unknown; Fluka PEI 50% m/v aqueous stock",
    "method": "Tian-Calvet / Setaram C80 coupled to manometric gas dosing",
    "activation": "vacuum 1e-3 mbar at 120 °C for 4 h"
  },
  "limitations": [
    "Thermokinetic decay of heat signal, not a measured mass-uptake time.",
    "PEI sample only; non-PEI MSG20 value must not define PEI time bounds."
  ],
  "quantities": {
    "tau_heat_max": {
      "value": 1274.0,
      "unit": "s",
      "type": "literature_range",
      "source_id": "S124",
      "extraction_id": "T014-S124-kinetics",
      "status": "verified",
      "evidence_kind": "author_exponential_heat_signal_fit",
      "transfer_class": "analog",
      "conditions": {
        "T": "25 °C microcalorimetry",
        "RH": "anhydrous",
        "material": "APTES/mesocellular silica MSG20 and PEI-impregnated MSG20I30 (reported PEI loading 30 wt%)",
        "PEI_Mw": "unknown; Fluka PEI 50% m/v aqueous stock",
        "method": "Tian-Calvet / Setaram C80 coupled to manometric gas dosing",
        "activation": "vacuum 1e-3 mbar at 120 °C for 4 h"
      },
      "locator": "Table 3, p.10; Eq.(2), p.4",
      "limitations": "MSG20I30 only; maximum across gas doses, no lower endpoint reported. Eq.(2) prints log without specifying its base. The reported parameter is not established as the natural-exponential mass-uptake tau of M1.",
      "evidence_ref": "data/extraction/T014/T014-S124-kinetics.json#/quantities/tau_heat_max",
      "reviewer": "T014v",
      "review_report": "reviews/T014v_ranges_verification.md"
    }
  }
}

File: data/extraction/T014/T014-S124-pores.json
{
  "extraction_id": "T014-S124-pores",
  "source_id": "S124",
  "doi": "10.3390/ma11060887",
  "locator": "Table 2, p.9; preparation §2.1.4",
  "conditions": {
    "T": "77 K (reported −196 °C)",
    "RH": "anhydrous",
    "material": "APTES/mesocellular silica MSG20 and PEI-impregnated MSG20I30 (reported PEI loading 30 wt%)",
    "PEI_Mw": "unknown; Fluka PEI 50% m/v aqueous stock",
    "method": "N2 total volume at p/p0~0.985; D-R micropore volume separate",
    "activation": "vacuum 1e-3 mbar at 120 °C for 4 h"
  },
  "limitations": [
    "Silica/APTES analog; PEI impregnation changes mass normalization and pore access.",
    "Single loaded composition with uncertain retained loading cannot identify target kappa, connectivity or alpha_in."
  ],
  "quantities": {
    "V_parent": {
      "value": 0.96,
      "unit": "cm3/g MSG20",
      "type": "literature_range",
      "source_id": "S124",
      "extraction_id": "T014-S124-pores",
      "status": "verified",
      "evidence_kind": "direct_measurement",
      "transfer_class": "analog",
      "conditions": {
        "T": "77 K (reported −196 °C)",
        "RH": "anhydrous",
        "material": "APTES/mesocellular silica MSG20 and PEI-impregnated MSG20I30 (reported PEI loading 30 wt%)",
        "PEI_Mw": "unknown; Fluka PEI 50% m/v aqueous stock",
        "method": "N2 total volume at p/p0~0.985; D-R micropore volume separate",
        "activation": "vacuum 1e-3 mbar at 120 °C for 4 h"
      },
      "locator": "Table 2, p.9; preparation §2.1.4",
      "limitations": "Silica/APTES analog; PEI impregnation changes mass normalization and pore access.; Single loaded composition with uncertain retained loading cannot identify target kappa, connectivity or alpha_in.",
      "evidence_ref": "data/extraction/T014/T014-S124-pores.json#/quantities/V_parent",
      "reviewer": "T014v",
      "review_report": "reviews/T014v_ranges_verification.md"
    },
    "V_loaded": {
      "value": 0.06,
      "unit": "cm3/g MSG20I30",
      "type": "literature_range",
      "source_id": "S124",
      "extraction_id": "T014-S124-pores",
      "status": "verified",
      "evidence_kind": "direct_measurement",
      "transfer_class": "analog",
      "conditions": {
        "T": "77 K (reported −196 °C)",
        "RH": "anhydrous",
        "material": "APTES/mesocellular silica MSG20 and PEI-impregnated MSG20I30 (reported PEI loading 30 wt%)",
        "PEI_Mw": "unknown; Fluka PEI 50% m/v aqueous stock",
        "method": "N2 total volume at p/p0~0.985; D-R micropore volume separate",
        "activation": "vacuum 1e-3 mbar at 120 °C for 4 h"
      },
      "locator": "Table 2, p.9; preparation §2.1.4",
      "limitations": "Silica/APTES analog; PEI impregnation changes mass normalization and pore access.; Single loaded composition with uncertain retained loading cannot identify target kappa, connectivity or alpha_in.",
      "evidence_ref": "data/extraction/T014/T014-S124-pores.json#/quantities/V_loaded",
      "reviewer": "T014v",
      "review_report": "reviews/T014v_ranges_verification.md"
    },
    "specific_volume_ratio": {
      "value": 0.0625,
      "unit": "1",
      "type": "derived",
      "source_id": "S124",
      "extraction_id": "T014-S124-pores",
      "status": "verified",
      "evidence_kind": "direct_measurement",
      "transfer_class": "analog",
      "conditions": {
        "T": "77 K (reported −196 °C)",
        "RH": "anhydrous",
        "material": "APTES/mesocellular silica MSG20 and PEI-impregnated MSG20I30 (reported PEI loading 30 wt%)",
        "PEI_Mw": "unknown; Fluka PEI 50% m/v aqueous stock",
        "method": "N2 total volume at p/p0~0.985; D-R micropore volume separate",
        "activation": "vacuum 1e-3 mbar at 120 °C for 4 h"
      },
      "locator": "Table 2, p.9; preparation §2.1.4",
      "limitations": "Ratio per gram of each respective dry solid, includes PEI mass dilution; NOT residual volume per original support mass.",
      "evidence_ref": "data/extraction/T014/T014-S124-pores.json#/quantities/specific_volume_ratio",
      "derived_from": [
        "V_parent",
        "V_loaded"
      ],
      "reviewer": "T014v",
      "review_report": "reviews/T014v_ranges_verification.md"
    }
  }
}
