Repository: sergeionlyart/PET2MOF

# PET2MOF

Исследовательский проект о гипотезе влияния содержания PEI и влажности на рабочую ёмкость CO₂ композита на основе UiO-66 из ПЭТ. [Итоговый отчёт](reports/final_report.md) и [PDF](reports/final_report.pdf) отделяют результаты измерений, контроль модели и условный прогноз.

Научный статус H1: **данных недостаточно**. Внешнее количественное сравнение недоступно, контроль на калибровочных сериях не прошёл, формальная сходимость ансамбля не установлена. PEI@UiO-66-NH2 [S2] — отдельный контроль, а не целевой PET-derived материал.

File: data/raw/nist_isodb/isotherms/10.1002aic.15837.Isotherm1.json
{
    "filename": "10.1002aic.15837.Isotherm1",
    "DOI": "10.1002/aic.15837",
    "articleSource": "Table S5",
    "date": "2020-12-31",
    "digitizer": "BISON-20 Team",
    "adsorbent": {
        "hashkey": "NIST-MATDB-04952328cf3644b315eaf3f178d01e30",
        "name": "opt-UiO-66(Zr)-(OH)2"
    },
    "adsorbates": [
        {
            "InChIKey": "CURLTUGMZLYLDI-UHFFFAOYSA-N",
            "name": "Carbon Dioxide"
        },
        {
            "InChIKey": "IJGRMHOSHXDMSA-UHFFFAOYSA-N",
            "name": "Nitrogen"
        }
    ],
    "category": "exp",
    "temperature": 298,
    "tabular_data": 0,
    "isotherm_type": "",
    "adsorptionUnits": "mmol/g",
    "pressureUnits": "bar",
    "compositionType": "molefraction",
    "concentrationUnits": "",
    "isotherm_data": [
        {
            "pressure": 1.5,
            "total_adsorption": null,
            "species_data": [
                {
                    "InChIKey": "CURLTUGMZLYLDI-UHFFFAOYSA-N",
                    "composition": 0.15,
                    "adsorption": 2.52
                },
                {
                    "InChIKey": "IJGRMHOSHXDMSA-UHFFFAOYSA-N",
                    "composition": 0.85,
                    "adsorption": 0.33
                }
            ]
        },
        {
            "pressure": 1.5,
            "total_adsorption": null,
            "species_data": [
                {
                    "InChIKey": "CURLTUGMZLYLDI-UHFFFAOYSA-N",
                    "composition": 0.15,
                    "adsorption": 2.65
                },
                {
                    "InChIKey": "IJGRMHOSHXDMSA-UHFFFAOYSA-N",
                    "composition": 0.85,
                    "adsorption": 0.37
                }
            ]
        },
        {
            "pressure": 1.5,
            "total_adsorption": null,
            "species_data": [
                {
                    "InChIKey": "CURLTUGMZLYLDI-UHFFFAOYSA-N",
                    "composition": 0.15,
                    "adsorption": 2.74
                },
                {
                    "InChIKey": "IJGRMHOSHXDMSA-UHFFFAOYSA-N",
                    "composition": 0.85,
                    "adsorption": 0.38
                }
            ]
        },
        {
            "pressure": 1.5,
            "total_adsorption": null,
            "species_data": [
                {
                    "InChIKey": "CURLTUGMZLYLDI-UHFFFAOYSA-N",
                    "composition": 0.15,
                    "adsorption": 2.55
                },
                {
                    "InChIKey": "IJGRMHOSHXDMSA-UHFFFAOYSA-N",
                    "composition": 0.85,
                    "adsorption": 0.37
                }
            ]
        },
        {
            "pressure": 1.5,
            "total_adsorption": null,
            "species_data": [
                {
                    "InChIKey": "CURLTUGMZLYLDI-UHFFFAOYSA-N",
                    "composition": 0.15,
                    "adsorption": 2.54
                },
                {
                    "InChIKey": "IJGRMHOSHXDMSA-UHFFFAOYSA-N",
                    "composition": 0.85,
                    "adsorption": 0.36
                }
            ]
        }
    ]
}

File: data/raw/nist_isodb/isotherms/10.1002aic.15837.Isotherm10.json (part 1 of 2)
{
    "filename": "10.1002aic.15837.Isotherm10",
    "DOI": "10.1002/aic.15837",
    "articleSource": "Figure 2C",
    "date": "2023-08-02",
    "digitizer": "Patrick Donahue",
    "adsorbent": {
        "hashkey": "NIST-MATDB-04952328cf3644b315eaf3f178d01e30",
        "name": "opt-UiO-66(Zr)-(OH)2"
    },
    "adsorbates": [
        {
            "InChIKey": "CURLTUGMZLYLDI-UHFFFAOYSA-N",
            "name": "Carbon Dioxide"
        }
    ],
    "category": "exp",
    "temperature": 298,
    "tabular_data": 0,
    "isotherm_type": "",
    "adsorptionUnits": "mmol/g",
    "pressureUnits": "bar",
    "compositionType": "molefraction",
    "concentrationUnits": "",
    "isotherm_data": [
        {
            "pressure": 0.010066,
            "total_adsorption": null,
            "species_data": [
                {
                    "InChIKey": "CURLTUGMZLYLDI-UHFFFAOYSA-N",
                    "composition": 1,
                    "adsorption": 0.295934
                }
            ]
        },
        {
            "pressure": 0.015627,
            "total_adsorption": null,
            "species_data": [
                {
                    "InChIKey": "CURLTUGMZLYLDI-UHFFFAOYSA-N",
                    "composition": 1,
                    "adsorption": 0.486332
                }
            ]
        },
        {
            "pressure": 0.026749,
            "total_adsorption": null,
            "species_data": [
                {
                    "InChIKey": "CURLTUGMZLYLDI-UHFFFAOYSA-N",
                    "composition": 1,
                    "adsorption": 0.78553
                }
            ]
        },
        {
            "pressure": 0.039261,
            "total_adsorption": null,
            "species_data": [
                {
                    "InChIKey": "CURLTUGMZLYLDI-UHFFFAOYSA-N",
                    "composition": 1,
                    "adsorption": 1.11193
                }
            ]
        },
        {
            "pressure": 0.053164,
            "total_adsorption": null,
            "species_data": [
                {
                    "InChIKey": "CURLTUGMZLYLDI-UHFFFAOYSA-N",
                    "composition": 1,
                    "adsorption": 1.32952
                }
            ]
        },
        {
            "pressure": 0.067067,
            "total_adsorption": null,
            "species_data": [
                {
                    "InChIKey": "CURLTUGMZLYLDI-UHFFFAOYSA-N",
                    "composition": 1,
                    "adsorption": 1.56072
                }
            ]
        },
        {
            "pressure": 0.078189,
            "total_adsorption": null,
            "species_data": [
                {
                    "InChIKey": "CURLTUGMZLYLDI-UHFFFAOYSA-N",
                    "composition": 1,
                    "adsorption": 1.71032
                }
            ]
        },
        {
            "pressure": 0.093482,
            "total_adsorption": null,
            "species_data": [
                {
                    "InChIKey": "CURLTUGMZLYLDI-UHFFFAOYSA-N",
                    "composition": 1,
                    "adsorption": 1.88712
                }
            ]
        },
        {
            "pressure": 0.105995,
            "total_adsorption": null,
            "species_data": [
                {
                    "InChIKey": "CURLTUGMZLYLDI-UHFFFAOYSA-N",
                    "composition": 1,
                    "adsorption": 2.06392
                }
            ]
        },
        {
            "pressure": 0.117117,
            "total_adsorption": null,
            "species_data": [
                {
                    "InChIKey": "CURLTUGMZLYLDI-UHFFFAOYSA-N",
                    "composition": 1,
                    "adsorption": 2.19992
                }
            ]
        },
        {
            "pressure": 0.1338,
            "total_adsorption": null,
            "species_data": [
                {
                    "InChIKey": "CURLTUGMZLYLDI-UHFFFAOYSA-N",
                    "composition": 1,
                    "adsorption": 2.33592
                }
            ]
        },
        {
            "pressure": 0.147703,
            "total_adsorption": null,
            "species_data": [
                {
                    "InChIKey": "CURLTUGMZLYLDI-UHFFFAOYSA-N",
                    "composition": 1,
                    "adsorption": 2.44472
                }
            ]
        },
        {
            "pressure": 0.158825,
            "total_adsorption": null,
            "species_data": [
                {
                    "InChIKey": "CURLTUGMZLYLDI-UHFFFAOYSA-N",
                    "composition": 1,
                    "adsorption": 2.58071
                }
            ]
        },
        {
            "pressure": 0.171338,
            "total_adsorption": null,
            "species_data": [
                {
                    "InChIKey": "CURLTUGMZLYLDI-UHFFFAOYSA-N",
                    "composition": 1,
                    "adsorption": 2.67592
                }
            ]
        },
        {
            "pressure": 0.183851,
            "total_adsorption": null,
            "species_data": [
                {
                    "InChIKey": "CURLTUGMZLYLDI-UHFFFAOYSA-N",
                    "composition": 1,
                    "adsorption": 2.78471
                }
            ]
        },
        {
            "pressure": 0.200534,
            "total_adsorption": null,
            "species_data": [
                {
                    "InChIKey": "CURLTUGMZLYLDI-UHFFFAOYSA-N",
                    "composition": 1,
                    "adsorption": 2.90711
                }
            ]
        },
        {
            "pressure": 0.210266,
            "total_adsorption": null,
            "species_data": [
                {
                    "InChIKey": "CURLTUGMZLYLDI-UHFFFAOYSA-N",
                    "composition": 1,
                    "adsorption": 3.01591
                }
            ]
        },
        {
            "pressure": 0.224169,
            "total_adsorption": null,
            "species_data": [
                {
                    "InChIKey": "CURLTUGMZLYLDI-UHFFFAOYSA-N",
                    "composition": 1,
                    "adsorption": 3.10431
                }
            ]
        },
        {
            "pressure": 0.236681,
            "total_adsorption": null,
            "species_data": [
                {
                    "InChIKey": "CURLTUGMZLYLDI-UHFFFAOYSA-N",
                    "composition": 1,
                    "adsorption": 3.17911
                }
            ]
        },
        {
            "pressure": 0.250584,
            "total_adsorption": null,
            "species_data": [
                {
                    "InChIKey": "CURLTUGMZLYLDI-UHFFFAOYSA-N",
                    "composition": 1,
                    "adsorption": 3.28791
                }
            ]
        },
        {
            "pressure": 0.263096,
            "total_adsorption": null,
            "species_data": [
                {
                    "InChIKey": "CURLTUGMZLYLDI-UHFFFAOYSA-N",
                    "composition": 1,
                    "adsorption": 3.38311
                }
            ]
        },
        {
            "pressure": 0.276999,
            "total_adsorption": null,
            "species_data": [
                {
                    "InChIKey": "CURLTUGMZLYLDI-UHFFFAOYSA-N",
                    "composition": 1,
                    "adsorption": 3.42391
                }
            ]
        },
        {
            "pressure": 0.289512,
            "total_adsorption": null,
            "species_data": [
                {
                    "InChIKey": "CURLTUGMZLYLDI-UHFFFAOYSA-N",
                    "composition": 1,
                    "adsorption": 3.50551
                }
            ]
        },
        {
            "pressure": 0.303415,
            "total_adsorption": null,
            "species_data": [
                {
                    "InChIKey": "CURLTUGMZLYLDI-UHFFFAOYSA-N",
                    "composition": 1,
                    "adsorption": 3.60071
                }
            ]
        },
        {
            "pressure": 0.317317,
            "total_adsorption": null,
            "species_data": [
                {
                    "InChIKey": "CURLTUGMZLYLDI-UHFFFAOYSA-N",
                    "composition": 1,
                    "adsorption": 3.66871
                }
            ]
        },
        {
            "pressure": 0.33261,
            "total_adsorption": null,
            "species_data": [
                {
                    "InChIKey": "CURLTUGMZLYLDI-UHFFFAOYSA-N",
                    "composition": 1,
                    "adsorption": 3.73671
                }
            ]
        },
        {
            "pressure": 0.343733,
            "total_adsorption": null,
            "species_data": [
                {
                    "InChIKey": "CURLTUGMZLYLDI-UHFFFAOYSA-N",
                    "composition": 1,
                    "adsorption": 3.81831
                }
            ]
        },
        {
            "pressure": 0.360416,
            "total_adsorption": null,
            "species_data": [
                {
                    "InChIKey": "CURLTUGMZLYLDI-UHFFFAOYSA-N",
                    "composition": 1,
                    "adsorption": 3.88631
                }
            ]
        },
        {
            "pressure": 0.371538,
            "total_adsorption": null,
            "species_data": [
                {
                    "InChIKey": "CURLTUGMZLYLDI-UHFFFAOYSA-N",
                    "composition": 1,
                    "adsorption": 3.9271
                }
            ]
        },
        {
            "pressure": 0.385441,
            "total_adsorption": null,
            "species_data": [
                {
                    "InChIKey": "CURLTUGMZLYLDI-UHFFFAOYSA-N",
                    "composition": 1,
                    "adsorption": 3.9951
                }
            ]
        },
        {
            "pressure": 0.400734,
            "total_adsorption": null,
            "species_data": [
                {
                    "InChIKey": "CURLTUGMZLYLDI-UHFFFAOYSA-N",
                    "composition": 1,
                    "adsorption": 4.0495
                }
            ]
        },
        {
            "pressure": 0.411856,
            "total_adsorption": null,
            "species_data": [
                {
                    "InChIKey": "CURLTUGMZLYLDI-UHFFFAOYSA-N",
                    "composition": 1,
                    "adsorption": 4.1039
                }
            ]
        },
        {
            "pressure": 0.427149,
            "total_adsorption": null,
            "species_data": [
                {
                    "InChIKey": "CURLTUGMZLYLDI-UHFFFAOYSA-N",
                    "composition": 1,
                    "adsorption": 4.1583
                }
            ]
        },
        {
            "pressure": 0.439662,
            "total_adsorption": null,
            "species_data": [
                {
                    "InChIKey": "CURLTUGMZLYLDI-UHFFFAOYSA-N",
                    "composition": 1,
                    "adsorption": 4.2127
                }
            ]
        },
        {
            "pressure": 0.452174,
            "total_adsorption": null,
            "species_data": [
                {
                    "InChIKey": "CURLTUGMZLYLDI-UHFFFAOYSA-N",
                    "composition": 1,
                    "adsorption": 4.2671
                }
            ]
        },
        {
            "pressure": 0.466077,
            "total_adsorption": null,
            "species_data": [
                {
                    "InChIKey": "CURLTUGMZLYLDI-UHFFFAOYSA-N",
                    "composition": 1,
                    "adsorption": 4.3079
                }
            ]
        },
        {
            "pressure": 0.47859,
            "total_adsorption": null,
            "species_data": [
                {
                    "InChIKey": "CURLTUGMZLYLDI-UHFFFAOYSA-N",
                    "composition": 1,
                    "adsorption": 4.3759
                }
            ]
        },
        {
            "pressure": 0.491102,
            "total_adsorption": null,
            "species_data": [
                {
                    "InChIKey": "CURLTUGMZLYLDI-UHFFFAOYSA-N",
                    "composition": 1,
                    "adsorption": 4.4303
                }
            ]
        },
        {
            "pressure": 0.506395,
            "total_adsorption": null,
            "species_data": [
                {
                    "InChIKey": "CURLTUGMZLYLDI-UHFFFAOYSA-N",
                    "composition": 1,
                    "adsorption": 4.4575
                }
            ]
        },
        {
            "pressure": 0.520298,
            "total_adsorption": null,
            "species_data": [
                {
                    "InChIKey": "CURLTUGMZLYLDI-UHFFFAOYSA-N",
                    "composition": 1,
                    "adsorption": 4.5255
                }
            ]
        },
        {
            "pressure": 0.535591,
            "total_adsorption": null,
            "species_data": [
                {
                    "InChIKey": "CURLTUGMZLYLDI-UHFFFAOYSA-N",
                    "composition": 1,
                    "adsorption": 4.5527
                }
            ]
        },
        {
            "pressure": 0.546713,
            "total_adsorption": null,
            "species_data": [
                {
                    "InChIKey": "CURLTUGMZLYLDI-UHFFFAOYSA-N",
                    "composition": 1,
                    "adsorption": 4.6207
                }
            ]
        },
        {
            "pressure": 0.562006,
            "total_adsorption": null,
            "species_data": [
                {
                    "InChIKey": "CURLTUGMZLYLDI-UHFFFAOYSA-N",
                    "composition": 1,
                    "adsorption": 4.6479
                }
            ]
        },
        {
            "pressure": 0.574519,
            "total_adsorption": null,
            "species_data": [
                {
                    "InChIKey": "CURLTUGMZLYLDI-UHFFFAOYSA-N",
                    "composition": 1,
                    "adsorption": 4.7159
                }
            ]
        },
        {
            "pressure": 0.587031,
            "total_adsorption": null,
            "species_data": [
                {
                    "InChIKey": "CURLTUGMZLYLDI-UHFFFAOYSA-N",
                    "composition": 1,
                    "adsorption": 4.7295
                }
            ]
        },
        {
            "pressure": 0.598154,
            "total_adsorption": null,
            "species_data": [
                {
                    "InChIKey": "CURLTUGMZLYLDI-UHFFFAOYSA-N",
                    "composition": 1,
                    "adsorption": 4.7703
                }
            ]
        },
        {
            "pressure": 0.611361,
            "total_adsorption": null,
            "species_data": [
                {
                    "InChIKey": "CURLTUGMZLYLDI-UHFFFAOYSA-N",
                    "composition": 1,
                    "adsorption": 4.8111
                }
            ]
        },
        {
            "pressure": 0.623179,
            "total_adsorption": null,
            "species_data": [
                {
                    "InChIKey": "CURLTUGMZLYLDI-UHFFFAOYSA-N",
                    "composition": 1,
                    "adsorption": 4.8519
                }
            ]
        },
        {
            "pressure": 0.638472,
            "total_adsorption": null,
            "species_data": [
                {
                    "InChIKey": "CURLTUGMZLYLDI-UHFFFAOYSA-N",
                    "composition": 1,
                    "adsorption": 4.9063
                }
            ]
        },
        {
            "pressure": 0.652375,
            "total_adsorption": null,
            "species_data": [
                {
                    "InChIKey": "CURLTUGMZLYLDI-UHFFFAOYSA-N",
                    "composition": 1,
                    "adsorption": 4.9335
                }
            ]
        },
        {
            "pressure": 0.664887,
            "total_adsorption": null,
            "species_data": [
                {
                    "InChIKey": "CURLTUGMZLYLDI-UHFFFAOYSA-N",
                    "composition": 1,
                    "adsorption": 4.9607
                }
            ]
        },
        {
            "pressure": 0.6774,
            "total_adsorption": null,
            "species_data": [
                {
                    "InChIKey": "CURLTUGMZLYLDI-UHFFFAOYSA-N",
                    "composition": 1,
                    "adsorption": 4.9879
                }
            ]
        },
        {
            "pressure": 0.693388,
            "total_adsorption": null,
            "species_data": [
                {
                    "InChIKey": "CURLTUGMZLYLDI-UHFFFAOYSA-N",
                    "composition": 1,
                    "adsorption": 5.0423
                }
            ]
        },
        {
            "pressure": 0.706595,
            "total_adsorption": null,
            "species_data": [
                {
                    "InChIKey": "CURLTUGMZLYLDI-UHFFFAOYSA-N",
                    "composition": 1,
                    "adsorption": 5.0627
                }
            ]
        },
        {
            "pressure": 0.721889,
            "total_adsorption": null,
            "species_data": [
                {
                    "InChIKey": "CURLTUGMZLYLDI-UHFFFAOYSA-N",
                    "composition": 1,
                    "adsorption": 5.09669
                }
            ]
        },
        {
            "pressure": 0.733011,
            "total_adsorption": null,
            "species_data": [
                {
                    "InChIKey": "CURLTUGMZLYLDI-UHFFFAOYSA-N",
                    "composition": 1,
                    "adsorption": 5.1375
                }
            ]
        },
        {
            "pressure": 0.745523,
            "total_adsorption": null,
            "species_data": [
                {
                    "InChIKey": "CURLTUGMZLYLDI-UHFFFAOYSA-N",
                    "composition": 1,
                    "adsorption": 5.16469
                }
            ]
        },
        {
            "pressure": 0.756646,
            "total_adsorption": null,
            "species_data": [
                {
                    "InChIKey": "CURLTUGMZLYLDI-UHFFFAOYSA-N",
                    "composition": 1,
                    "adsorption": 5.19189
                }
            ]
        },
        {
            "pressure": 0.771939,
            "total_adsorption": null,
            "species_data": [
                {
                    "InChIKey": "CURLTUGMZLYLDI-UHFFFAOYSA-N",
                    "composition": 1,
                    "adsorption": 5.22589
                }
            ]
        },
        {
            "pressure": 0.785841,
            "total_adsorption": null,
            "species_data": [
                {
                    "InChIKey": "CURLTUGMZLYLDI-UHFFFAOYSA-N",
                    "composition": 1,
                    "adsorption": 5.25989
                }
            ]
        },
        {
            "pressure": 0.801134,
            "total_adsorption": null,
            "species_data": [
                {
                    "InChIKey": "CURLTUGMZLYLDI-UHFFFAOYSA-N",
                    "composition": 1,
                    "adsorption": 5.27349
                }
            ]
        },
        {
            "pressure": 0.812257,
            "total_adsorption": null,
            "species_data": [
                {
                    "InChIKey": "CURLTUGMZLYLDI-UHFFFAOYSA-N",
                    "composition": 1,
                    "adsorption": 5.31429
                }
            ]
        },
        {
            "pressure": 0.824769,
            "total_adsorption": null,
            "species_data": [
                {
                    "InChIKey": "CURLTUGMZLYLDI-UHFFFAOYSA-N",
                    "composition": 1,
                    "adsorption": 5.35509
                }
            ]
        },
        {
            "pressure": 0.840062,
            "total_adsorption": null,
            "species_data": [
                {
                    "InChIKey": "CURLTUGMZLYLDI-UHFFFAOYSA-N",
                    "composition": 1,
                    "adsorption": 5.38229
                }
            ]
        },
        {
            "pressure": 0.855355,
            "total_adsorption": null,
            "species_data": [
                {
                    "InChIKey": "CURLTUGMZLYLDI-UHFFFAOYSA-N",
                    "composition": 1,
                    "adsorption": 5.38229
                }
            ]
        },
        {
            "pressure": 0.866478,
            "total_adsorption": null,
            "species_data": [
                {
                    "InChIKey": "CURLTUGMZLYLDI-UHFFFAOYSA-N",
                    "composition": 1,
                    "adsorption": 5.43669
                }
            ]
        },
        {
            "pressure": 0.88038,
            "total_adsorption": null,
            "species_data": [
                {
                    "InChIKey": "CURLTUGMZLYLDI-UHFFFAOYSA-N",
                    "composition": 1,
                    "adsorption": 5.46389
                }
            ]
        },
        {
            "pressure": 0.895673,
            "total_adsorption": null,
            "species_data": [
                {
                    "InChIKey": "CURLTUGMZLYLDI-UHFFFAOYSA-N",
                    "composition": 1,
                    "adsorption": 5.47749
                }
            ]
        },
        {
            "pressure": 0.905405,
            "total_adsorption": null,
            "species_data": [
                {
                    "InChIKey": "CURLTUGMZLYLDI-UHFFFAOYSA-N",
                    "composition": 1,
                    "adsorption": 5.50469
                }
            ]
        },
        {
            "pressure": 0.919308,
            "total_adsorption": null,
            "species_data": [
                {
                    "InChIKey": "CURLTUGMZLYLDI-UHFFFAOYSA-N",
                    "composition": 1,
                    "adsorption": 5.51829
                }
            ]
        },
        {
            "pressure": 0.934601,
            "total_adsorption": null,
            "species_data": [
                {
                    "InChIKey": "CURLTUGMZLYLDI-UHFFFAOYSA-N",
                    "composition": 1,
                    "adsorption": 5.54549
                }
            ]
        },
        {
            "pressure": 0.947114,
            "total_adsorption": null,
            "species_data": [
                {
                    "InChIKey": "CURLTUGMZLYLDI-UHFFFAOYSA-N",
                    "composition": 1,
                    "adsorption": 5.57269
                }
            ]
        },
        {
            "pressure": 0.959626,
            "total_adsorption": null,
            "species_data": [
                {
                    "InChIKey": "CURLTUGMZLYLDI-UHFFFAOYSA-N",
                    "composition": 1,
                    "adsorption": 5.58629
                }
            ]
        },
        {
            "pressure": 0.972139,
            "total_adsorption": null,
            "species_data": [
                {
                    "InChIKey": "CURLTUGMZLYLDI-UHFFFAOYSA-N",
                    "composition": 1,
                    "adsorption": 5.59989
                }
            ]
        },
        {
            "pressure": 0.984651,
            "total_adsorption": null,
            "species_data": [
                {
                    "InChIKey": "CURLTUGMZLYLDI-UHFFFAOYSA-N",
                    "composition": 1,
                    "adsorption": 5.64069
                }
            ]
        },
        {
            "pressure": 0.998554,
            "total_adsorption": null,
            "species_data": [
                {
                    "InChIKey": "CURLTUGMZLYLDI-UHFFFAOYSA-N",
                    "composition": 1,
                    "adsorption": 5.65429
                }
            ]
        },
        {
            "pressure": 1.01246,
            "total_adsorption": null,
            "species_data": [
                {
                    "InChIKey": "CURLTUGMZLYLDI-UHFFFAOYSA-N",
                    "composition": 1,
                    "adsorption": 5.64069
                }
            ]
        },
        {
            "pressure": 1.02636,
            "total_adsorption": null,
            "species_data": [
                {
                    "InChIKey": "CURLTUGMZLYLDI-UHFFFAOYSA-N",
                    "composition": 1,
                    "adsorption": 5.68149
                }
            ]
        },
        {
            "pressure": 1.04026,
            "total_adsorption": null,
            "species_data": [
                {
                    "InChIKey": "CURLTUGMZLYLDI-UHFFFAOYSA-N",
                    "composition": 1,
                    "adsorption": 5.70869
                }
            ]
        },
        {
            "pressure": 1.05278,
            "total_adsorption": null,
            "species_data": [
                {
                    "InChIKey": "CURLTUGMZLYLDI-UHFFFAOYSA-N",
                    "composition": 1,
                    "adsorption": 5.73589
                }
            ]
        },
        {
            "pressure": 1.06807,
            "total_adsorption": null,
            "species_data": [
                {
                    "InChIKey": "CURLTUGMZLYLDI-UHFFFAOYSA-N",
                    "composition": 1,
                    "adsorption": 5.72229
                }
            ]
        },
        {
            "pressure": 1.05695,
            "total_adsorption": null,
            "species_data": [
                {
                    "InChIKey": "CURLTUGMZLYLDI-UHFFFAOYSA-N",
                    "composition": 1,
                    "adsorption": 5.72229
                }
            ]
        },
        {
            "pressure": 1.04165,
            "total_adsorption": null,
            "species_data": [
                {
                    "InChIKey": "CURLTUGMZLYLDI-UHFFFAOYSA-N",
                    "composition": 1,
                    "adsorption": 5.70869
                }
            ]
        },
        {
            "pressure": 1.02775,
            "total_adsorption": null,
            "species_data": [
                {
                    "InChIKey": "CURLTUGMZLYLDI-UHFFFAOYSA-N",
                    "composition": 1,
                    "adsorption": 5.69509
                }
            ]
        },
        {
            "pressure": 1.01385,
            "total_adsorption": null,
            "species_data": [
                {
                    "InChIKey": "CURLTUGMZLYLDI-UHFFFAOYSA-N",
                    "composition": 1,
                    "adsorption": 5.69509
                }
            ]
        },
        {
            "pressure": 1.00134,
            "total_adsorption": null,
            "species_data": [
                {
                    "InChIKey": "CURLTUGMZLYLDI-UHFFFAOYSA-N",
                    "composition": 1,
                    "adsorption": 5.66789
                }
            ]
        },
        {
            "pressure": 0.987432,
            "total_adsorption": null,
            "species_data": [
                {
                    "InChIKey": "CURLTUGMZLYLDI-UHFFFAOYSA-N",
                    "composition": 1,
                    "adsorption": 5.64069
                }
            ]
        },
        {
            "pressure": 0.973529,
            "total_adsorption": null,
            "species_data": [
                {
                    "InChIKey": "CURLTUGMZLYLDI-UHFFFAOYSA-N",
                    "composition": 1,
                    "adsorption": 5.62709
                }
            ]
        },
        {
            "pressure": 0.961017,
            "total_adsorption": null,
            "species_data": [
                {
                    "InChIKey": "CURLTUGMZLYLDI-UHFFFAOYSA-N",
                    "composition": 1,
                    "adsorption": 5.59989
                }
            ]
        },
        {
            "pressure": 0.945724,
            "total_adsorption": null,
            "species_data": [
                {
                    "InChIKey": "CURLTUGMZLYLDI-UHFFFAOYSA-N",
                    "composition": 1,
                    "adsorption": 5.57269
                }
            ]
        },
        {
            "pressure": 0.933211,
            "total_adsorption": null,
            "species_data": [
                {
                    "InChIKey": "CURLTUGMZLYLDI-UHFFFAOYSA-N",
                    "composition": 1,
                    "adsorption": 5.55909
                }
            ]
        },
        {
            "pressure": 0.920698,
            "total_adsorption": null,
            "species_data": [
                {
                    "InChIKey": "CURLTUGMZLYLDI-UHFFFAOYSA-N",
                    "composition": 1,
                    "adsorption": 5.51829
                }
            ]
        },
        {
            "pressure": 0.906796,
            "total_adsorption": null,
            "species_data": [
                {
                    "InChIKey": "CURLTUGMZLYLDI-UHFFFAOYSA-N",
                    "composition": 1,
                    "adsorption": 5.49109
                }
            ]
        },
        {
            "pressure": 0.895673,
            "total_adsorption": null,
            "species_data": [
                {
                    "InChIKey": "CURLTUGMZLYLDI-UHFFFAOYSA-N",
                    "composition": 1,
                    "adsorption": 5.47749
                }
            ]
        },
        {
            "pressure": 0.881771,
            "total_adsorption": null,
            "species_data": [
                {
                    "InChIKey": "CURLTUGMZLYLDI-UHFFFAOYSA-N",
                    "composition": 1,
                    "adsorption": 5.47749
                }
            ]
        },
        {
            "pressure": 0.868563,
            "total_adsorption": null,
            "species_data": [
                {
                    "InChIKey": "CURLTUGMZLYLDI-UHFFFAOYSA-N",
                    "composition": 1,
                    "adsorption": 5.43669
                }
            ]
        },
        {
            "pressure": 0.855355,
            "total_adsorption": null,
            "species_data": [
                {
                    "InChIKey": "CURLTUGMZLYLDI-UHFFFAOYSA-N",
                    "composition": 1,
                    "adsorption": 5.40949
                }
            ]
        },
        {
            "pressure": 0.840062,
            "total_adsorption": null,
            "species_data": [
                {
                    "InChIKey": "CURLTUGMZLYLDI-UHFFFAOYSA-N",
                    "composition": 1,
                    "adsorption": 5.38229
                }
            ]
        },
        {
            "pressure": 0.82755,
            "total_adsorption": null,
            "species_data": [
                {
                    "InChIKey": "CURLTUGMZLYLDI-UHFFFAOYSA-N",
                    "composition": 1,
                    "adsorption": 5.38229
                }
            ]
        },
        {
            "pressure": 0.815037,
            "total_adsorption": null,
            "species_data": [
                {
                    "InChIKey": "CURLTUGMZLYLDI-UHFFFAOYSA-N",
                    "composition": 1,
                    "adsorption": 5.35509
                }
            ]
        },
        {
            "pressure": 0.802525,
            "total_adsorption": null,
            "species_data": [
                {
                    "InChIKey": "CURLTUGMZLYLDI-UHFFFAOYSA-N",
                    "composition": 1,
                    "adsorption": 5.31429
                }
            ]
        },
        {
            "pressure": 0.788622,
            "total_adsorption": null,
            "species_data": [
                {
                    "InChIKey": "CURLTUGMZLYLDI-UHFFFAOYSA-N",
                    "composition": 1,
                    "adsorption": 5.27349
                }
            ]
        },
        {
            "pressure": 0.774719,
            "total_adsorption": null,
            "species_data": [
                {
                    "InChIKey": "CURLTUGMZLYLDI-UHFFFAOYSA-N",
                    "composition": 1,
                    "adsorption": 5.24629
                }
            ]
        },
        {
            "pressure": 0.762207,
            "total_adsorption": null,
            "species_data": [
                {
                    "InChIKey": "CURLTUGMZLYLDI-UHFFFAOYSA-N",
                    "composition": 1,
                    "adsorption": 5.21909
                }
            ]
        },
        {
            "pressure": 0.746914,
            "total_adsorption": null,
            "species_data": [
                {
                    "InChIKey": "CURLTUGMZLYLDI-UHFFFAOYSA-N",
                    "composition": 1,
                    "adsorption": 5.19869
                }
            ]
        },
        {
            "pressure": 0.734401,
            "total_adsorption": null,
            "species_data": [
                {
                    "InChIKey": "CURLTUGMZLYLDI-UHFFFAOYSA-N",
                    "composition": 1,
                    "adsorption": 5.16469
                }
            ]
        },
        {
            "pressure": 0.721889,
            "total_adsorption": null,
            "species_data": [
                {
                    "InChIKey": "CURLTUGMZLYLDI-UHFFFAOYSA-N",
                    "composition": 1,
                    "adsorption": 5.15109
                }
            ]
        },
        {
            "pressure": 0.706595,
            "total_adsorption": null,
            "species_data": [
                {
                    "InChIKey": "CURLTUGMZLYLDI-UHFFFAOYSA-N",
                    "composition": 1,
                    "adsorption": 5.11029
                }
            ]
        },
        {
            "pressure": 0.695473,
            "total_adsorption": null,
            "species_data": [
                {
                    "InChIKey": "CURLTUGMZLYLDI-UHFFFAOYSA-N",
                    "composition": 1,
                    "adsorption": 5.0831
                }
            ]
        },
        {
            "pressure": 0.68018,
            "total_adsorption": null,
            "species_data": [
                {
                    "InChIKey": "CURLTUGMZLYLDI-UHFFFAOYSA-N",
                    "composition": 1,
                    "adsorption": 5.0695
                }
            ]
        },
        {
            "pressure": 0.667668,
            "total_adsorption": null,
            "species_data": [
                {
                    "InChIKey": "CURLTUGMZLYLDI-UHFFFAOYSA-N",
                    "composition": 1,
                    "adsorption": 5.0287
                }
            ]
        },
        {
            "pressure": 0.656545,
            "total_adsorption": null,
            "species_data": [
                {
                    "InChIKey": "CURLTUGMZLYLDI-UHFFFAOYSA-N",
                    "composition": 1,
                    "adsorption": 4.9879
                }
            ]
        },
        {
            "pressure": 0.642643,
            "total_adsorption": null,
            "species_data": [
                {
                    "InChIKey": "CURLTUGMZLYLDI-UHFFFAOYSA-N",
                    "composition": 1,
                    "adsorption": 4.9471
                }
            ]
        },
        {
            "pressure": 0.62735,
            "total_adsorption": null,
            "species_data": [
                {
                    "InChIKey": "CURLTUGMZLYLDI-UHFFFAOYSA-N",
                    "composition": 1,
                    "adsorption": 4.9199
                }
            ]
        },
        {
            "pressure": 0.612057,
            "total_adsorption": null,
            "species_data": [
                {
                    "InChIKey": "CURLTUGMZLYLDI-UHFFFAOYSA-N",
                    "composition": 1,
                    "adsorption": 4.8791
                }
            ]
        },
        {
            "pressure": 0.600934,
            "total_adsorption": null,
            "species_data": [
                {
                    "InChIKey": "CURLTUGMZLYLDI-UHFFFAOYSA-N",
                    "composition": 1,
                    "adsorption": 4.8519
                }
            ]
        },
        {
            "pressure": 0.589812,
            "total_adsorption": null,
            "species_data": [
                {
                    "InChIKey": "CURLTUGMZLYLDI-UHFFFAOYSA-N",
                    "composition": 1,
                    "adsorption": 4.8111
                }
            ]
        },
        {
            "pressure": 0.575909,
            "total_adsorption": null,
            "species_data": [
                {
                    "InChIKey": "CURLTUGMZLYLDI-UHFFFAOYSA-N",
                    "composition": 1,
                    "adsorption": 4.7703
                }
            ]
        },
        {
            "pressure": 0.560616,
            "total_adsorption": null,
            "species_data": [
                {
                    "InChIKey": "CURLTUGMZLYLDI-UHFFFAOYSA-N",
                    "composition": 1,
                    "adsorption": 4.7431
                }
            ]
        },
        {
            "pressure": 0.545323,
            "total_adsorption": null,
            "species_data": [
                {
                    "InChIKey": "CURLTUGMZLYLDI-UHFFFAOYSA-N",
                    "composition": 1,
                    "adsorption": 4.6887
                }
            ]
        },
        {
            "pressure": 0.534201,
            "total_adsorption": null,
            "species_data": [
                {
                    "InChIKey": "CURLTUGMZLYLDI-UHFFFAOYSA-N",
                    "composition": 1,
                    "adsorption": 4.6479
                }
            ]
        },
        {
            "pressure": 0.520298,
            "total_adsorption": null,
            "species_data": [
                {
                    "InChIKey": "CURLTUGMZLYLDI-UHFFFAOYSA-N",
                    "composition": 1,
                    "adsorption": 4.5935
                }
            ]
        },
        {
            "pressure": 0.507786,
            "total_adsorption": null,
            "species_data": [
                {
                    "InChIKey": "CURLTUGMZLYLDI-UHFFFAOYSA-N",
                    "composition": 1,
                    "adsorption": 4.5527
                }
            ]
        },
        {
            "pressure": 0.492492,
            "total_adsorption": null,
            "species_data": [
                {
                    "InChIKey": "CURLTUGMZLYLDI-UHFFFAOYSA-N",
                    "composition": 1,
                    "adsorption": 4.4983
                }
            ]
        },
        {
            "pressure": 0.48137,
            "total_adsorption": null,
            "species_data": [
                {
