Repository: sergeionlyart/PET2MOF

# PET2MOF

Исследовательский проект о гипотезе влияния содержания PEI и влажности на рабочую ёмкость CO₂ композита на основе UiO-66 из ПЭТ. [Итоговый отчёт](reports/final_report.md) и [PDF](reports/final_report.pdf) отделяют результаты измерений, контроль модели и условный прогноз.

Научный статус H1: **данных недостаточно**. Внешнее количественное сравнение недоступно, контроль на калибровочных сериях не прошёл, формальная сходимость ансамбля не установлена. PEI@UiO-66-NH2 [S2] — отдельный контроль, а не целевой PET-derived материал.

File: data/raw/nist_isodb/isotherms/10.1002aic.15837.Isotherm3.json
{
    "filename": "10.1002aic.15837.Isotherm3",
    "DOI": "10.1002/aic.15837",
    "articleSource": "Table S5",
    "date": "2020-12-31",
    "digitizer": "BISON-20 Team",
    "adsorbent": {
        "hashkey": "NIST-MATDB-04952328cf3644b315eaf3f178d01e30",
        "name": "opt-UiO-66(Zr)-(OH)2"
    },
    "adsorbates": [
        {
            "InChIKey": "CURLTUGMZLYLDI-UHFFFAOYSA-N",
            "name": "Carbon Dioxide"
        },
        {
            "InChIKey": "IJGRMHOSHXDMSA-UHFFFAOYSA-N",
            "name": "Nitrogen"
        }
    ],
    "category": "exp",
    "temperature": 298,
    "tabular_data": 0,
    "isotherm_type": "",
    "adsorptionUnits": "mmol/g",
    "pressureUnits": "bar",
    "compositionType": "molefraction",
    "concentrationUnits": "",
    "isotherm_data": [
        {
            "pressure": 1.3,
            "total_adsorption": null,
            "species_data": [
                {
                    "InChIKey": "CURLTUGMZLYLDI-UHFFFAOYSA-N",
                    "composition": 0.15,
                    "adsorption": 3.3
                },
                {
                    "InChIKey": "IJGRMHOSHXDMSA-UHFFFAOYSA-N",
                    "composition": 0.85,
                    "adsorption": 0.45
                }
            ]
        },
        {
            "pressure": 1.3,
            "total_adsorption": null,
            "species_data": [
                {
                    "InChIKey": "CURLTUGMZLYLDI-UHFFFAOYSA-N",
                    "composition": 0.15,
                    "adsorption": 3.38
                },
                {
                    "InChIKey": "IJGRMHOSHXDMSA-UHFFFAOYSA-N",
                    "composition": 0.85,
                    "adsorption": 0.75
                }
            ]
        },
        {
            "pressure": 1.3,
            "total_adsorption": null,
            "species_data": [
                {
                    "InChIKey": "CURLTUGMZLYLDI-UHFFFAOYSA-N",
                    "composition": 0.15,
                    "adsorption": 3.34
                },
                {
                    "InChIKey": "IJGRMHOSHXDMSA-UHFFFAOYSA-N",
                    "composition": 0.85,
                    "adsorption": 0.46
                }
            ]
        },
        {
            "pressure": 1.3,
            "total_adsorption": null,
            "species_data": [
                {
                    "InChIKey": "CURLTUGMZLYLDI-UHFFFAOYSA-N",
                    "composition": 0.15,
                    "adsorption": 3.44
                },
                {
                    "InChIKey": "IJGRMHOSHXDMSA-UHFFFAOYSA-N",
                    "composition": 0.85,
                    "adsorption": 0.64
                }
            ]
        },
        {
            "pressure": 1.3,
            "total_adsorption": null,
            "species_data": [
                {
                    "InChIKey": "CURLTUGMZLYLDI-UHFFFAOYSA-N",
                    "composition": 0.15,
                    "adsorption": 3.41
                },
                {
                    "InChIKey": "IJGRMHOSHXDMSA-UHFFFAOYSA-N",
                    "composition": 0.85,
                    "adsorption": 0.5
                }
            ]
        }
    ]
}
