Repository: sergeionlyart/PET2MOF

# PET2MOF

Исследовательский проект о гипотезе влияния содержания PEI и влажности на рабочую ёмкость CO₂ композита на основе UiO-66 из ПЭТ. [Итоговый отчёт](reports/final_report.md) и [PDF](reports/final_report.pdf) отделяют результаты измерений, контроль модели и условный прогноз.

Научный статус H1: **данных недостаточно**. Внешнее количественное сравнение недоступно, контроль на калибровочных сериях не прошёл, формальная сходимость ансамбля не установлена. PEI@UiO-66-NH2 [S2] — отдельный контроль, а не целевой PET-derived материал.

File: data/raw/nist_isodb/isotherms/10.1002aic.15837.Isotherm4.json
{
    "filename": "10.1002aic.15837.Isotherm4",
    "DOI": "10.1002/aic.15837",
    "articleSource": "Figure S4a",
    "date": "2020-12-31",
    "digitizer": "BISON-20 Team",
    "adsorbent": {
        "hashkey": "NIST-MATDB-04952328cf3644b315eaf3f178d01e30",
        "name": "opt-UiO-66(Zr)-(OH)2"
    },
    "adsorbates": [
        {
            "InChIKey": "CURLTUGMZLYLDI-UHFFFAOYSA-N",
            "name": "Carbon Dioxide"
        }
    ],
    "category": "exp",
    "temperature": 298,
    "tabular_data": 0,
    "isotherm_type": "",
    "adsorptionUnits": "mmol/g",
    "pressureUnits": "bar",
    "compositionType": "molefraction",
    "concentrationUnits": "",
    "isotherm_data": [
        {
            "pressure": 0.00716,
            "total_adsorption": 0.274,
            "species_data": [
                {
                    "InChIKey": "CURLTUGMZLYLDI-UHFFFAOYSA-N",
                    "composition": 1,
                    "adsorption": 0.274
                }
            ]
        },
        {
            "pressure": 0.016,
            "total_adsorption": 0.504,
            "species_data": [
                {
                    "InChIKey": "CURLTUGMZLYLDI-UHFFFAOYSA-N",
                    "composition": 1,
                    "adsorption": 0.504
                }
            ]
        },
        {
            "pressure": 0.0264,
            "total_adsorption": 0.789,
            "species_data": [
                {
                    "InChIKey": "CURLTUGMZLYLDI-UHFFFAOYSA-N",
                    "composition": 1,
                    "adsorption": 0.789
                }
            ]
        },
        {
            "pressure": 0.0402,
            "total_adsorption": 1.08,
            "species_data": [
                {
                    "InChIKey": "CURLTUGMZLYLDI-UHFFFAOYSA-N",
                    "composition": 1,
                    "adsorption": 1.08
                }
            ]
        },
        {
            "pressure": 0.0523,
            "total_adsorption": 1.33,
            "species_data": [
                {
                    "InChIKey": "CURLTUGMZLYLDI-UHFFFAOYSA-N",
                    "composition": 1,
                    "adsorption": 1.33
                }
            ]
        },
        {
            "pressure": 0.0666,
            "total_adsorption": 1.55,
            "species_data": [
                {
                    "InChIKey": "CURLTUGMZLYLDI-UHFFFAOYSA-N",
                    "composition": 1,
                    "adsorption": 1.55
                }
            ]
        },
        {
            "pressure": 0.0793,
            "total_adsorption": 1.73,
            "species_data": [
                {
                    "InChIKey": "CURLTUGMZLYLDI-UHFFFAOYSA-N",
                    "composition": 1,
                    "adsorption": 1.73
                }
            ]
        },
        {
            "pressure": 0.0931,
            "total_adsorption": 1.9,
            "species_data": [
                {
                    "InChIKey": "CURLTUGMZLYLDI-UHFFFAOYSA-N",
                    "composition": 1,
                    "adsorption": 1.9
                }
            ]
        },
        {
            "pressure": 0.107,
            "total_adsorption": 2.07,
            "species_data": [
                {
                    "InChIKey": "CURLTUGMZLYLDI-UHFFFAOYSA-N",
                    "composition": 1,
                    "adsorption": 2.07
                }
            ]
        },
        {
            "pressure": 0.12,
            "total_adsorption": 2.21,
            "species_data": [
                {
                    "InChIKey": "CURLTUGMZLYLDI-UHFFFAOYSA-N",
                    "composition": 1,
                    "adsorption": 2.21
                }
            ]
        },
        {
            "pressure": 0.133,
            "total_adsorption": 2.34,
            "species_data": [
                {
                    "InChIKey": "CURLTUGMZLYLDI-UHFFFAOYSA-N",
                    "composition": 1,
                    "adsorption": 2.34
                }
            ]
        },
        {
            "pressure": 0.146,
            "total_adsorption": 2.47,
            "species_data": [
                {
                    "InChIKey": "CURLTUGMZLYLDI-UHFFFAOYSA-N",
                    "composition": 1,
                    "adsorption": 2.47
                }
            ]
        },
        {
            "pressure": 0.159,
            "total_adsorption": 2.59,
            "species_data": [
                {
                    "InChIKey": "CURLTUGMZLYLDI-UHFFFAOYSA-N",
                    "composition": 1,
                    "adsorption": 2.59
                }
            ]
        },
        {
            "pressure": 0.173,
            "total_adsorption": 2.69,
            "species_data": [
                {
                    "InChIKey": "CURLTUGMZLYLDI-UHFFFAOYSA-N",
                    "composition": 1,
                    "adsorption": 2.69
                }
            ]
        },
        {
            "pressure": 0.186,
            "total_adsorption": 2.8,
            "species_data": [
                {
                    "InChIKey": "CURLTUGMZLYLDI-UHFFFAOYSA-N",
                    "composition": 1,
                    "adsorption": 2.8
                }
            ]
        },
        {
            "pressure": 0.199,
            "total_adsorption": 2.9,
            "species_data": [
                {
                    "InChIKey": "CURLTUGMZLYLDI-UHFFFAOYSA-N",
                    "composition": 1,
                    "adsorption": 2.9
                }
            ]
        },
        {
            "pressure": 0.212,
            "total_adsorption": 2.99,
            "species_data": [
                {
                    "InChIKey": "CURLTUGMZLYLDI-UHFFFAOYSA-N",
                    "composition": 1,
                    "adsorption": 2.99
                }
            ]
        },
        {
            "pressure": 0.225,
            "total_adsorption": 3.09,
            "species_data": [
                {
                    "InChIKey": "CURLTUGMZLYLDI-UHFFFAOYSA-N",
                    "composition": 1,
                    "adsorption": 3.09
                }
            ]
        },
        {
            "pressure": 0.24,
            "total_adsorption": 3.18,
            "species_data": [
                {
                    "InChIKey": "CURLTUGMZLYLDI-UHFFFAOYSA-N",
                    "composition": 1,
                    "adsorption": 3.18
                }
            ]
        },
        {
            "pressure": 0.253,
            "total_adsorption": 3.27,
            "species_data": [
                {
                    "InChIKey": "CURLTUGMZLYLDI-UHFFFAOYSA-N",
                    "composition": 1,
                    "adsorption": 3.27
                }
            ]
        },
        {
            "pressure": 0.266,
            "total_adsorption": 3.36,
            "species_data": [
                {
                    "InChIKey": "CURLTUGMZLYLDI-UHFFFAOYSA-N",
                    "composition": 1,
                    "adsorption": 3.36
                }
            ]
        },
        {
            "pressure": 0.279,
            "total_adsorption": 3.43,
            "species_data": [
                {
                    "InChIKey": "CURLTUGMZLYLDI-UHFFFAOYSA-N",
                    "composition": 1,
                    "adsorption": 3.43
                }
            ]
        },
        {
            "pressure": 0.292,
            "total_adsorption": 3.5,
            "species_data": [
                {
                    "InChIKey": "CURLTUGMZLYLDI-UHFFFAOYSA-N",
                    "composition": 1,
                    "adsorption": 3.5
                }
            ]
        },
        {
            "pressure": 0.307,
            "total_adsorption": 3.57,
            "species_data": [
                {
                    "InChIKey": "CURLTUGMZLYLDI-UHFFFAOYSA-N",
                    "composition": 1,
                    "adsorption": 3.57
                }
            ]
        },
        {
            "pressure": 0.32,
            "total_adsorption": 3.64,
            "species_data": [
                {
                    "InChIKey": "CURLTUGMZLYLDI-UHFFFAOYSA-N",
                    "composition": 1,
                    "adsorption": 3.64
                }
            ]
        },
        {
            "pressure": 0.333,
            "total_adsorption": 3.71,
            "species_data": [
                {
                    "InChIKey": "CURLTUGMZLYLDI-UHFFFAOYSA-N",
                    "composition": 1,
                    "adsorption": 3.71
                }
            ]
        },
        {
            "pressure": 0.346,
            "total_adsorption": 3.79,
            "species_data": [
                {
                    "InChIKey": "CURLTUGMZLYLDI-UHFFFAOYSA-N",
                    "composition": 1,
                    "adsorption": 3.79
                }
            ]
        },
        {
            "pressure": 0.358,
            "total_adsorption": 3.83,
            "species_data": [
                {
                    "InChIKey": "CURLTUGMZLYLDI-UHFFFAOYSA-N",
                    "composition": 1,
                    "adsorption": 3.83
                }
            ]
        },
        {
            "pressure": 0.372,
            "total_adsorption": 3.9,
            "species_data": [
                {
                    "InChIKey": "CURLTUGMZLYLDI-UHFFFAOYSA-N",
                    "composition": 1,
                    "adsorption": 3.9
                }
            ]
        },
        {
            "pressure": 0.385,
            "total_adsorption": 3.97,
            "species_data": [
                {
                    "InChIKey": "CURLTUGMZLYLDI-UHFFFAOYSA-N",
                    "composition": 1,
                    "adsorption": 3.97
                }
            ]
        },
        {
            "pressure": 0.399,
            "total_adsorption": 4.03,
            "species_data": [
                {
                    "InChIKey": "CURLTUGMZLYLDI-UHFFFAOYSA-N",
                    "composition": 1,
                    "adsorption": 4.03
                }
            ]
        },
        {
            "pressure": 0.412,
            "total_adsorption": 4.1,
            "species_data": [
                {
                    "InChIKey": "CURLTUGMZLYLDI-UHFFFAOYSA-N",
                    "composition": 1,
                    "adsorption": 4.1
                }
            ]
        },
        {
            "pressure": 0.425,
            "total_adsorption": 4.14,
            "species_data": [
                {
                    "InChIKey": "CURLTUGMZLYLDI-UHFFFAOYSA-N",
                    "composition": 1,
                    "adsorption": 4.14
                }
            ]
        },
        {
            "pressure": 0.438,
            "total_adsorption": 4.19,
            "species_data": [
                {
                    "InChIKey": "CURLTUGMZLYLDI-UHFFFAOYSA-N",
                    "composition": 1,
                    "adsorption": 4.19
                }
            ]
        },
        {
            "pressure": 0.452,
            "total_adsorption": 4.26,
            "species_data": [
                {
                    "InChIKey": "CURLTUGMZLYLDI-UHFFFAOYSA-N",
                    "composition": 1,
                    "adsorption": 4.26
                }
            ]
        },
        {
            "pressure": 0.467,
            "total_adsorption": 4.3,
            "species_data": [
                {
                    "InChIKey": "CURLTUGMZLYLDI-UHFFFAOYSA-N",
                    "composition": 1,
                    "adsorption": 4.3
                }
            ]
        },
        {
            "pressure": 0.479,
            "total_adsorption": 4.35,
            "species_data": [
                {
                    "InChIKey": "CURLTUGMZLYLDI-UHFFFAOYSA-N",
                    "composition": 1,
                    "adsorption": 4.35
                }
            ]
        },
        {
            "pressure": 0.493,
            "total_adsorption": 4.41,
            "species_data": [
                {
                    "InChIKey": "CURLTUGMZLYLDI-UHFFFAOYSA-N",
                    "composition": 1,
                    "adsorption": 4.41
                }
            ]
        },
        {
            "pressure": 0.507,
            "total_adsorption": 4.45,
            "species_data": [
                {
                    "InChIKey": "CURLTUGMZLYLDI-UHFFFAOYSA-N",
                    "composition": 1,
                    "adsorption": 4.45
                }
            ]
        },
        {
            "pressure": 0.519,
            "total_adsorption": 4.49,
            "species_data": [
                {
                    "InChIKey": "CURLTUGMZLYLDI-UHFFFAOYSA-N",
                    "composition": 1,
                    "adsorption": 4.49
                }
            ]
        },
        {
            "pressure": 0.532,
            "total_adsorption": 4.53,
            "species_data": [
                {
                    "InChIKey": "CURLTUGMZLYLDI-UHFFFAOYSA-N",
                    "composition": 1,
                    "adsorption": 4.53
                }
            ]
        },
        {
            "pressure": 0.547,
            "total_adsorption": 4.57,
            "species_data": [
                {
                    "InChIKey": "CURLTUGMZLYLDI-UHFFFAOYSA-N",
                    "composition": 1,
                    "adsorption": 4.57
                }
            ]
        },
        {
            "pressure": 0.559,
            "total_adsorption": 4.61,
            "species_data": [
                {
                    "InChIKey": "CURLTUGMZLYLDI-UHFFFAOYSA-N",
                    "composition": 1,
                    "adsorption": 4.61
                }
            ]
        },
        {
            "pressure": 0.572,
            "total_adsorption": 4.67,
            "species_data": [
                {
                    "InChIKey": "CURLTUGMZLYLDI-UHFFFAOYSA-N",
                    "composition": 1,
                    "adsorption": 4.67
                }
            ]
        },
        {
            "pressure": 0.585,
            "total_adsorption": 4.71,
            "species_data": [
                {
                    "InChIKey": "CURLTUGMZLYLDI-UHFFFAOYSA-N",
                    "composition": 1,
                    "adsorption": 4.71
                }
            ]
        },
        {
            "pressure": 0.598,
            "total_adsorption": 4.75,
            "species_data": [
                {
                    "InChIKey": "CURLTUGMZLYLDI-UHFFFAOYSA-N",
                    "composition": 1,
                    "adsorption": 4.75
                }
            ]
        },
        {
            "pressure": 0.625,
            "total_adsorption": 4.82,
            "species_data": [
                {
                    "InChIKey": "CURLTUGMZLYLDI-UHFFFAOYSA-N",
                    "composition": 1,
                    "adsorption": 4.82
                }
            ]
        },
        {
            "pressure": 0.64,
            "total_adsorption": 4.85,
            "species_data": [
                {
                    "InChIKey": "CURLTUGMZLYLDI-UHFFFAOYSA-N",
                    "composition": 1,
                    "adsorption": 4.85
                }
            ]
        },
        {
            "pressure": 0.653,
            "total_adsorption": 4.89,
            "species_data": [
                {
                    "InChIKey": "CURLTUGMZLYLDI-UHFFFAOYSA-N",
                    "composition": 1,
                    "adsorption": 4.89
                }
            ]
        },
        {
            "pressure": 0.666,
            "total_adsorption": 4.94,
            "species_data": [
                {
                    "InChIKey": "CURLTUGMZLYLDI-UHFFFAOYSA-N",
                    "composition": 1,
                    "adsorption": 4.94
                }
            ]
        },
        {
            "pressure": 0.679,
            "total_adsorption": 4.97,
            "species_data": [
                {
                    "InChIKey": "CURLTUGMZLYLDI-UHFFFAOYSA-N",
                    "composition": 1,
                    "adsorption": 4.97
                }
            ]
        },
        {
            "pressure": 0.613,
            "total_adsorption": 4.79,
            "species_data": [
                {
                    "InChIKey": "CURLTUGMZLYLDI-UHFFFAOYSA-N",
                    "composition": 1,
                    "adsorption": 4.79
                }
            ]
        },
        {
            "pressure": 0.693,
            "total_adsorption": 5,
            "species_data": [
                {
                    "InChIKey": "CURLTUGMZLYLDI-UHFFFAOYSA-N",
                    "composition": 1,
                    "adsorption": 5
                }
            ]
        },
        {
            "pressure": 0.707,
            "total_adsorption": 5.02,
            "species_data": [
                {
                    "InChIKey": "CURLTUGMZLYLDI-UHFFFAOYSA-N",
                    "composition": 1,
                    "adsorption": 5.02
                }
            ]
        },
        {
            "pressure": 0.719,
            "total_adsorption": 5.06,
            "species_data": [
                {
                    "InChIKey": "CURLTUGMZLYLDI-UHFFFAOYSA-N",
                    "composition": 1,
                    "adsorption": 5.06
                }
            ]
        },
        {
            "pressure": 0.732,
            "total_adsorption": 5.09,
            "species_data": [
                {
                    "InChIKey": "CURLTUGMZLYLDI-UHFFFAOYSA-N",
                    "composition": 1,
                    "adsorption": 5.09
                }
            ]
        },
        {
            "pressure": 0.746,
            "total_adsorption": 5.13,
            "species_data": [
                {
                    "InChIKey": "CURLTUGMZLYLDI-UHFFFAOYSA-N",
                    "composition": 1,
                    "adsorption": 5.13
                }
            ]
        },
        {
            "pressure": 0.758,
            "total_adsorption": 5.16,
            "species_data": [
                {
                    "InChIKey": "CURLTUGMZLYLDI-UHFFFAOYSA-N",
                    "composition": 1,
                    "adsorption": 5.16
                }
            ]
        },
        {
            "pressure": 0.773,
            "total_adsorption": 5.18,
            "species_data": [
                {
                    "InChIKey": "CURLTUGMZLYLDI-UHFFFAOYSA-N",
                    "composition": 1,
                    "adsorption": 5.18
                }
            ]
        },
        {
            "pressure": 0.786,
            "total_adsorption": 5.22,
            "species_data": [
                {
                    "InChIKey": "CURLTUGMZLYLDI-UHFFFAOYSA-N",
                    "composition": 1,
                    "adsorption": 5.22
                }
            ]
        },
        {
            "pressure": 0.8,
            "total_adsorption": 5.23,
            "species_data": [
                {
                    "InChIKey": "CURLTUGMZLYLDI-UHFFFAOYSA-N",
                    "composition": 1,
                    "adsorption": 5.23
                }
            ]
        },
        {
            "pressure": 0.813,
            "total_adsorption": 5.26,
            "species_data": [
                {
                    "InChIKey": "CURLTUGMZLYLDI-UHFFFAOYSA-N",
                    "composition": 1,
                    "adsorption": 5.26
                }
            ]
        },
        {
            "pressure": 0.827,
            "total_adsorption": 5.29,
            "species_data": [
                {
                    "InChIKey": "CURLTUGMZLYLDI-UHFFFAOYSA-N",
                    "composition": 1,
                    "adsorption": 5.29
                }
            ]
        },
        {
            "pressure": 0.839,
            "total_adsorption": 5.32,
            "species_data": [
                {
                    "InChIKey": "CURLTUGMZLYLDI-UHFFFAOYSA-N",
                    "composition": 1,
                    "adsorption": 5.32
                }
            ]
        },
        {
            "pressure": 0.853,
            "total_adsorption": 5.35,
            "species_data": [
                {
                    "InChIKey": "CURLTUGMZLYLDI-UHFFFAOYSA-N",
                    "composition": 1,
                    "adsorption": 5.35
                }
            ]
        },
        {
            "pressure": 0.866,
            "total_adsorption": 5.37,
            "species_data": [
                {
                    "InChIKey": "CURLTUGMZLYLDI-UHFFFAOYSA-N",
                    "composition": 1,
                    "adsorption": 5.37
                }
            ]
        },
        {
            "pressure": 0.879,
            "total_adsorption": 5.39,
            "species_data": [
                {
                    "InChIKey": "CURLTUGMZLYLDI-UHFFFAOYSA-N",
                    "composition": 1,
                    "adsorption": 5.39
                }
            ]
        },
        {
            "pressure": 0.893,
            "total_adsorption": 5.41,
            "species_data": [
                {
                    "InChIKey": "CURLTUGMZLYLDI-UHFFFAOYSA-N",
                    "composition": 1,
                    "adsorption": 5.41
                }
            ]
        },
        {
            "pressure": 0.906,
            "total_adsorption": 5.45,
            "species_data": [
                {
                    "InChIKey": "CURLTUGMZLYLDI-UHFFFAOYSA-N",
                    "composition": 1,
                    "adsorption": 5.45
                }
            ]
        },
        {
            "pressure": 0.92,
            "total_adsorption": 5.47,
            "species_data": [
                {
                    "InChIKey": "CURLTUGMZLYLDI-UHFFFAOYSA-N",
                    "composition": 1,
                    "adsorption": 5.47
                }
            ]
        },
        {
            "pressure": 0.932,
            "total_adsorption": 5.5,
            "species_data": [
                {
                    "InChIKey": "CURLTUGMZLYLDI-UHFFFAOYSA-N",
                    "composition": 1,
                    "adsorption": 5.5
                }
            ]
        },
        {
            "pressure": 0.947,
            "total_adsorption": 5.52,
            "species_data": [
                {
                    "InChIKey": "CURLTUGMZLYLDI-UHFFFAOYSA-N",
                    "composition": 1,
                    "adsorption": 5.52
                }
            ]
        },
        {
            "pressure": 0.959,
            "total_adsorption": 5.54,
            "species_data": [
                {
                    "InChIKey": "CURLTUGMZLYLDI-UHFFFAOYSA-N",
                    "composition": 1,
                    "adsorption": 5.54
                }
            ]
        },
        {
            "pressure": 0.973,
            "total_adsorption": 5.56,
            "species_data": [
                {
                    "InChIKey": "CURLTUGMZLYLDI-UHFFFAOYSA-N",
                    "composition": 1,
                    "adsorption": 5.56
                }
            ]
        },
        {
            "pressure": 0.986,
            "total_adsorption": 5.57,
            "species_data": [
                {
                    "InChIKey": "CURLTUGMZLYLDI-UHFFFAOYSA-N",
                    "composition": 1,
                    "adsorption": 5.57
                }
            ]
        },
        {
            "pressure": 1,
            "total_adsorption": 5.59,
            "species_data": [
                {
                    "InChIKey": "CURLTUGMZLYLDI-UHFFFAOYSA-N",
                    "composition": 1,
                    "adsorption": 5.59
                }
            ]
        },
        {
            "pressure": 1.01,
            "total_adsorption": 5.62,
            "species_data": [
                {
                    "InChIKey": "CURLTUGMZLYLDI-UHFFFAOYSA-N",
                    "composition": 1,
                    "adsorption": 5.62
                }
            ]
        },
        {
            "pressure": 1.03,
            "total_adsorption": 5.64,
            "species_data": [
                {
                    "InChIKey": "CURLTUGMZLYLDI-UHFFFAOYSA-N",
                    "composition": 1,
                    "adsorption": 5.64
                }
            ]
        },
        {
            "pressure": 1.04,
            "total_adsorption": 5.67,
            "species_data": [
                {
                    "InChIKey": "CURLTUGMZLYLDI-UHFFFAOYSA-N",
                    "composition": 1,
                    "adsorption": 5.67
                }
            ]
        },
        {
            "pressure": 1.05,
            "total_adsorption": 5.7,
            "species_data": [
                {
                    "InChIKey": "CURLTUGMZLYLDI-UHFFFAOYSA-N",
                    "composition": 1,
                    "adsorption": 5.7
                }
            ]
        }
    ]
}

File: data/raw/nist_isodb/isotherms/10.1002aic.15837.Isotherm5.json
{
    "filename": "10.1002aic.15837.Isotherm5",
    "DOI": "10.1002/aic.15837",
    "articleSource": "Figure S4c",
    "date": "2020-12-31",
    "digitizer": "BISON-20 Team",
    "adsorbent": {
        "hashkey": "NIST-MATDB-04952328cf3644b315eaf3f178d01e30",
        "name": "opt-UiO-66(Zr)-(OH)2"
    },
    "adsorbates": [
        {
            "InChIKey": "IJGRMHOSHXDMSA-UHFFFAOYSA-N",
            "name": "Nitrogen"
        }
    ],
    "category": "exp",
    "temperature": 298,
    "tabular_data": 0,
    "isotherm_type": "",
    "adsorptionUnits": "mmol/g",
    "pressureUnits": "bar",
    "compositionType": "molefraction",
    "concentrationUnits": "",
    "isotherm_data": [
        {
            "pressure": 0.0169,
            "total_adsorption": 0.0126,
            "species_data": [
                {
                    "InChIKey": "IJGRMHOSHXDMSA-UHFFFAOYSA-N",
                    "composition": 1,
                    "adsorption": 0.0126
                }
            ]
        },
        {
            "pressure": 0.03,
            "total_adsorption": 0.022,
            "species_data": [
                {
                    "InChIKey": "IJGRMHOSHXDMSA-UHFFFAOYSA-N",
                    "composition": 1,
                    "adsorption": 0.022
                }
            ]
        },
        {
            "pressure": 0.0398,
            "total_adsorption": 0.028,
            "species_data": [
                {
                    "InChIKey": "IJGRMHOSHXDMSA-UHFFFAOYSA-N",
                    "composition": 1,
                    "adsorption": 0.028
                }
            ]
        },
        {
            "pressure": 0.0529,
            "total_adsorption": 0.0366,
            "species_data": [
                {
                    "InChIKey": "IJGRMHOSHXDMSA-UHFFFAOYSA-N",
                    "composition": 1,
                    "adsorption": 0.0366
                }
            ]
        },
        {
            "pressure": 0.066,
            "total_adsorption": 0.0446,
            "species_data": [
                {
                    "InChIKey": "IJGRMHOSHXDMSA-UHFFFAOYSA-N",
                    "composition": 1,
                    "adsorption": 0.0446
                }
            ]
        },
        {
            "pressure": 0.079,
            "total_adsorption": 0.0532,
            "species_data": [
                {
                    "InChIKey": "IJGRMHOSHXDMSA-UHFFFAOYSA-N",
                    "composition": 1,
                    "adsorption": 0.0532
                }
            ]
        },
        {
            "pressure": 0.0932,
            "total_adsorption": 0.0612,
            "species_data": [
                {
                    "InChIKey": "IJGRMHOSHXDMSA-UHFFFAOYSA-N",
                    "composition": 1,
                    "adsorption": 0.0612
                }
            ]
        },
        {
            "pressure": 0.106,
            "total_adsorption": 0.0699,
            "species_data": [
                {
                    "InChIKey": "IJGRMHOSHXDMSA-UHFFFAOYSA-N",
                    "composition": 1,
                    "adsorption": 0.0699
                }
            ]
        },
        {
            "pressure": 0.119,
            "total_adsorption": 0.0772,
            "species_data": [
                {
                    "InChIKey": "IJGRMHOSHXDMSA-UHFFFAOYSA-N",
                    "composition": 1,
                    "adsorption": 0.0772
                }
            ]
        },
        {
            "pressure": 0.133,
            "total_adsorption": 0.0852,
            "species_data": [
                {
                    "InChIKey": "IJGRMHOSHXDMSA-UHFFFAOYSA-N",
                    "composition": 1,
                    "adsorption": 0.0852
                }
            ]
        },
        {
            "pressure": 0.147,
            "total_adsorption": 0.0932,
            "species_data": [
                {
                    "InChIKey": "IJGRMHOSHXDMSA-UHFFFAOYSA-N",
                    "composition": 1,
                    "adsorption": 0.0932
                }
            ]
        },
        {
            "pressure": 0.159,
            "total_adsorption": 0.101,
            "species_data": [
                {
                    "InChIKey": "IJGRMHOSHXDMSA-UHFFFAOYSA-N",
                    "composition": 1,
                    "adsorption": 0.101
                }
            ]
        },
        {
            "pressure": 0.173,
            "total_adsorption": 0.108,
            "species_data": [
                {
                    "InChIKey": "IJGRMHOSHXDMSA-UHFFFAOYSA-N",
                    "composition": 1,
                    "adsorption": 0.108
                }
            ]
        },
        {
            "pressure": 0.186,
            "total_adsorption": 0.116,
            "species_data": [
                {
                    "InChIKey": "IJGRMHOSHXDMSA-UHFFFAOYSA-N",
                    "composition": 1,
                    "adsorption": 0.116
                }
            ]
        },
        {
            "pressure": 0.199,
            "total_adsorption": 0.124,
            "species_data": [
                {
                    "InChIKey": "IJGRMHOSHXDMSA-UHFFFAOYSA-N",
                    "composition": 1,
                    "adsorption": 0.124
                }
            ]
        },
        {
            "pressure": 0.213,
            "total_adsorption": 0.131,
            "species_data": [
                {
                    "InChIKey": "IJGRMHOSHXDMSA-UHFFFAOYSA-N",
                    "composition": 1,
                    "adsorption": 0.131
                }
            ]
        },
        {
            "pressure": 0.226,
            "total_adsorption": 0.138,
            "species_data": [
                {
                    "InChIKey": "IJGRMHOSHXDMSA-UHFFFAOYSA-N",
                    "composition": 1,
                    "adsorption": 0.138
                }
            ]
        },
        {
            "pressure": 0.239,
            "total_adsorption": 0.146,
            "species_data": [
                {
                    "InChIKey": "IJGRMHOSHXDMSA-UHFFFAOYSA-N",
                    "composition": 1,
                    "adsorption": 0.146
                }
            ]
        },
        {
            "pressure": 0.252,
            "total_adsorption": 0.153,
            "species_data": [
                {
                    "InChIKey": "IJGRMHOSHXDMSA-UHFFFAOYSA-N",
                    "composition": 1,
                    "adsorption": 0.153
                }
            ]
        },
        {
            "pressure": 0.266,
            "total_adsorption": 0.16,
            "species_data": [
                {
                    "InChIKey": "IJGRMHOSHXDMSA-UHFFFAOYSA-N",
                    "composition": 1,
                    "adsorption": 0.16
                }
            ]
        },
        {
            "pressure": 0.279,
            "total_adsorption": 0.168,
            "species_data": [
                {
                    "InChIKey": "IJGRMHOSHXDMSA-UHFFFAOYSA-N",
                    "composition": 1,
                    "adsorption": 0.168
                }
            ]
        },
        {
            "pressure": 0.292,
            "total_adsorption": 0.174,
            "species_data": [
                {
                    "InChIKey": "IJGRMHOSHXDMSA-UHFFFAOYSA-N",
                    "composition": 1,
                    "adsorption": 0.174
                }
            ]
        },
        {
            "pressure": 0.306,
            "total_adsorption": 0.182,
            "species_data": [
                {
                    "InChIKey": "IJGRMHOSHXDMSA-UHFFFAOYSA-N",
                    "composition": 1,
                    "adsorption": 0.182
                }
            ]
        },
        {
            "pressure": 0.319,
            "total_adsorption": 0.189,
            "species_data": [
                {
                    "InChIKey": "IJGRMHOSHXDMSA-UHFFFAOYSA-N",
                    "composition": 1,
                    "adsorption": 0.189
                }
            ]
        },
        {
            "pressure": 0.332,
            "total_adsorption": 0.196,
            "species_data": [
                {
                    "InChIKey": "IJGRMHOSHXDMSA-UHFFFAOYSA-N",
                    "composition": 1,
                    "adsorption": 0.196
                }
            ]
        },
        {
            "pressure": 0.346,
            "total_adsorption": 0.204,
            "species_data": [
                {
                    "InChIKey": "IJGRMHOSHXDMSA-UHFFFAOYSA-N",
                    "composition": 1,
                    "adsorption": 0.204
                }
            ]
        },
        {
            "pressure": 0.359,
            "total_adsorption": 0.21,
            "species_data": [
                {
                    "InChIKey": "IJGRMHOSHXDMSA-UHFFFAOYSA-N",
                    "composition": 1,
                    "adsorption": 0.21
                }
            ]
        },
        {
            "pressure": 0.372,
            "total_adsorption": 0.218,
            "species_data": [
                {
                    "InChIKey": "IJGRMHOSHXDMSA-UHFFFAOYSA-N",
                    "composition": 1,
                    "adsorption": 0.218
                }
            ]
        },
        {
            "pressure": 0.385,
            "total_adsorption": 0.224,
            "species_data": [
                {
                    "InChIKey": "IJGRMHOSHXDMSA-UHFFFAOYSA-N",
                    "composition": 1,
                    "adsorption": 0.224
                }
            ]
        },
        {
            "pressure": 0.399,
            "total_adsorption": 0.231,
            "species_data": [
                {
                    "InChIKey": "IJGRMHOSHXDMSA-UHFFFAOYSA-N",
                    "composition": 1,
                    "adsorption": 0.231
                }
            ]
        },
        {
            "pressure": 0.413,
            "total_adsorption": 0.237,
            "species_data": [
                {
                    "InChIKey": "IJGRMHOSHXDMSA-UHFFFAOYSA-N",
                    "composition": 1,
                    "adsorption": 0.237
                }
            ]
        },
        {
            "pressure": 0.426,
            "total_adsorption": 0.244,
            "species_data": [
                {
                    "InChIKey": "IJGRMHOSHXDMSA-UHFFFAOYSA-N",
                    "composition": 1,
                    "adsorption": 0.244
                }
            ]
        },
        {
            "pressure": 0.439,
            "total_adsorption": 0.251,
            "species_data": [
                {
                    "InChIKey": "IJGRMHOSHXDMSA-UHFFFAOYSA-N",
                    "composition": 1,
                    "adsorption": 0.251
                }
            ]
        },
        {
            "pressure": 0.453,
            "total_adsorption": 0.257,
            "species_data": [
                {
                    "InChIKey": "IJGRMHOSHXDMSA-UHFFFAOYSA-N",
                    "composition": 1,
                    "adsorption": 0.257
                }
            ]
        },
        {
            "pressure": 0.467,
            "total_adsorption": 0.266,
            "species_data": [
                {
                    "InChIKey": "IJGRMHOSHXDMSA-UHFFFAOYSA-N",
                    "composition": 1,
                    "adsorption": 0.266
                }
            ]
        },
        {
            "pressure": 0.479,
            "total_adsorption": 0.271,
            "species_data": [
                {
                    "InChIKey": "IJGRMHOSHXDMSA-UHFFFAOYSA-N",
                    "composition": 1,
                    "adsorption": 0.271
                }
            ]
        },
        {
            "pressure": 0.493,
            "total_adsorption": 0.277,
            "species_data": [
                {
                    "InChIKey": "IJGRMHOSHXDMSA-UHFFFAOYSA-N",
                    "composition": 1,
                    "adsorption": 0.277
                }
            ]
        },
        {
            "pressure": 0.506,
            "total_adsorption": 0.284,
            "species_data": [
                {
                    "InChIKey": "IJGRMHOSHXDMSA-UHFFFAOYSA-N",
                    "composition": 1,
                    "adsorption": 0.284
                }
            ]
        },
        {
            "pressure": 0.519,
            "total_adsorption": 0.289,
            "species_data": [
                {
                    "InChIKey": "IJGRMHOSHXDMSA-UHFFFAOYSA-N",
                    "composition": 1,
                    "adsorption": 0.289
                }
            ]
        },
        {
            "pressure": 0.531,
            "total_adsorption": 0.296,
            "species_data": [
                {
                    "InChIKey": "IJGRMHOSHXDMSA-UHFFFAOYSA-N",
                    "composition": 1,
                    "adsorption": 0.296
                }
            ]
        },
        {
            "pressure": 0.546,
            "total_adsorption": 0.302,
            "species_data": [
                {
                    "InChIKey": "IJGRMHOSHXDMSA-UHFFFAOYSA-N",
                    "composition": 1,
                    "adsorption": 0.302
                }
            ]
        },
        {
            "pressure": 0.559,
            "total_adsorption": 0.309,
            "species_data": [
                {
                    "InChIKey": "IJGRMHOSHXDMSA-UHFFFAOYSA-N",
                    "composition": 1,
                    "adsorption": 0.309
                }
            ]
        },
        {
            "pressure": 0.572,
            "total_adsorption": 0.317,
            "species_data": [
                {
                    "InChIKey": "IJGRMHOSHXDMSA-UHFFFAOYSA-N",
                    "composition": 1,
                    "adsorption": 0.317
                }
            ]
        },
        {
            "pressure": 0.587,
            "total_adsorption": 0.323,
            "species_data": [
                {
                    "InChIKey": "IJGRMHOSHXDMSA-UHFFFAOYSA-N",
                    "composition": 1,
                    "adsorption": 0.323
                }
            ]
        },
        {
            "pressure": 0.599,
            "total_adsorption": 0.329,
            "species_data": [
                {
                    "InChIKey": "IJGRMHOSHXDMSA-UHFFFAOYSA-N",
                    "composition": 1,
                    "adsorption": 0.329
                }
            ]
        },
        {
            "pressure": 0.613,
            "total_adsorption": 0.334,
            "species_data": [
                {
                    "InChIKey": "IJGRMHOSHXDMSA-UHFFFAOYSA-N",
                    "composition": 1,
                    "adsorption": 0.334
                }
            ]
        },
        {
            "pressure": 0.625,
            "total_adsorption": 0.339,
            "species_data": [
                {
                    "InChIKey": "IJGRMHOSHXDMSA-UHFFFAOYSA-N",
                    "composition": 1,
                    "adsorption": 0.339
                }
            ]
        },
        {
            "pressure": 0.638,
            "total_adsorption": 0.347,
            "species_data": [
                {
                    "InChIKey": "IJGRMHOSHXDMSA-UHFFFAOYSA-N",
                    "composition": 1,
                    "adsorption": 0.347
                }
            ]
        },
        {
            "pressure": 0.652,
            "total_adsorption": 0.353,
            "species_data": [
                {
                    "InChIKey": "IJGRMHOSHXDMSA-UHFFFAOYSA-N",
                    "composition": 1,
                    "adsorption": 0.353
                }
            ]
        },
        {
            "pressure": 0.665,
            "total_adsorption": 0.359,
            "species_data": [
                {
                    "InChIKey": "IJGRMHOSHXDMSA-UHFFFAOYSA-N",
                    "composition": 1,
                    "adsorption": 0.359
                }
            ]
        },
        {
            "pressure": 0.679,
            "total_adsorption": 0.365,
            "species_data": [
                {
                    "InChIKey": "IJGRMHOSHXDMSA-UHFFFAOYSA-N",
                    "composition": 1,
                    "adsorption": 0.365
                }
            ]
        },
        {
            "pressure": 0.693,
            "total_adsorption": 0.373,
            "species_data": [
                {
                    "InChIKey": "IJGRMHOSHXDMSA-UHFFFAOYSA-N",
                    "composition": 1,
                    "adsorption": 0.373
                }
            ]
        },
        {
            "pressure": 0.705,
            "total_adsorption": 0.381,
            "species_data": [
                {
                    "InChIKey": "IJGRMHOSHXDMSA-UHFFFAOYSA-N",
                    "composition": 1,
                    "adsorption": 0.381
                }
            ]
        },
        {
            "pressure": 0.718,
            "total_adsorption": 0.387,
            "species_data": [
                {
                    "InChIKey": "IJGRMHOSHXDMSA-UHFFFAOYSA-N",
                    "composition": 1,
                    "adsorption": 0.387
                }
            ]
        },
        {
            "pressure": 0.732,
            "total_adsorption": 0.393,
            "species_data": [
                {
                    "InChIKey": "IJGRMHOSHXDMSA-UHFFFAOYSA-N",
                    "composition": 1,
                    "adsorption": 0.393
                }
            ]
        },
        {
            "pressure": 0.746,
            "total_adsorption": 0.399,
            "species_data": [
                {
                    "InChIKey": "IJGRMHOSHXDMSA-UHFFFAOYSA-N",
                    "composition": 1,
                    "adsorption": 0.399
                }
            ]
        },
        {
            "pressure": 0.759,
            "total_adsorption": 0.405,
            "species_data": [
                {
                    "InChIKey": "IJGRMHOSHXDMSA-UHFFFAOYSA-N",
                    "composition": 1,
                    "adsorption": 0.405
                }
            ]
        },
        {
            "pressure": 0.772,
            "total_adsorption": 0.409,
            "species_data": [
                {
                    "InChIKey": "IJGRMHOSHXDMSA-UHFFFAOYSA-N",
                    "composition": 1,
                    "adsorption": 0.409
                }
            ]
        },
        {
            "pressure": 0.786,
            "total_adsorption": 0.416,
            "species_data": [
                {
                    "InChIKey": "IJGRMHOSHXDMSA-UHFFFAOYSA-N",
                    "composition": 1,
                    "adsorption": 0.416
                }
            ]
        },
        {
            "pressure": 0.798,
            "total_adsorption": 0.423,
            "species_data": [
                {
                    "InChIKey": "IJGRMHOSHXDMSA-UHFFFAOYSA-N",
                    "composition": 1,
                    "adsorption": 0.423
                }
            ]
        },
        {
            "pressure": 0.813,
            "total_adsorption": 0.428,
            "species_data": [
                {
                    "InChIKey": "IJGRMHOSHXDMSA-UHFFFAOYSA-N",
                    "composition": 1,
                    "adsorption": 0.428
                }
            ]
        },
        {
            "pressure": 0.825,
            "total_adsorption": 0.434,
            "species_data": [
                {
                    "InChIKey": "IJGRMHOSHXDMSA-UHFFFAOYSA-N",
                    "composition": 1,
                    "adsorption": 0.434
                }
            ]
        },
        {
            "pressure": 0.839,
            "total_adsorption": 0.44,
            "species_data": [
                {
                    "InChIKey": "IJGRMHOSHXDMSA-UHFFFAOYSA-N",
                    "composition": 1,
                    "adsorption": 0.44
                }
            ]
        },
        {
            "pressure": 0.851,
            "total_adsorption": 0.444,
            "species_data": [
                {
                    "InChIKey": "IJGRMHOSHXDMSA-UHFFFAOYSA-N",
                    "composition": 1,
                    "adsorption": 0.444
                }
            ]
        },
        {
            "pressure": 0.866,
            "total_adsorption": 0.451,
            "species_data": [
                {
                    "InChIKey": "IJGRMHOSHXDMSA-UHFFFAOYSA-N",
                    "composition": 1,
                    "adsorption": 0.451
                }
            ]
        },
        {
            "pressure": 0.879,
            "total_adsorption": 0.456,
            "species_data": [
                {
                    "InChIKey": "IJGRMHOSHXDMSA-UHFFFAOYSA-N",
                    "composition": 1,
                    "adsorption": 0.456
                }
            ]
        },
        {
            "pressure": 0.892,
            "total_adsorption": 0.463,
            "species_data": [
                {
                    "InChIKey": "IJGRMHOSHXDMSA-UHFFFAOYSA-N",
                    "composition": 1,
                    "adsorption": 0.463
                }
            ]
        },
        {
            "pressure": 0.906,
            "total_adsorption": 0.468,
            "species_data": [
                {
                    "InChIKey": "IJGRMHOSHXDMSA-UHFFFAOYSA-N",
                    "composition": 1,
                    "adsorption": 0.468
                }
            ]
        },
        {
            "pressure": 0.919,
            "total_adsorption": 0.474,
            "species_data": [
                {
                    "InChIKey": "IJGRMHOSHXDMSA-UHFFFAOYSA-N",
                    "composition": 1,
                    "adsorption": 0.474
                }
            ]
        },
        {
            "pressure": 0.931,
            "total_adsorption": 0.479,
            "species_data": [
                {
                    "InChIKey": "IJGRMHOSHXDMSA-UHFFFAOYSA-N",
                    "composition": 1,
                    "adsorption": 0.479
                }
            ]
        },
        {
            "pressure": 0.945,
            "total_adsorption": 0.486,
            "species_data": [
                {
                    "InChIKey": "IJGRMHOSHXDMSA-UHFFFAOYSA-N",
                    "composition": 1,
                    "adsorption": 0.486
                }
            ]
        },
        {
            "pressure": 0.958,
            "total_adsorption": 0.491,
            "species_data": [
                {
                    "InChIKey": "IJGRMHOSHXDMSA-UHFFFAOYSA-N",
                    "composition": 1,
                    "adsorption": 0.491
                }
            ]
        },
        {
            "pressure": 0.971,
            "total_adsorption": 0.496,
            "species_data": [
                {
                    "InChIKey": "IJGRMHOSHXDMSA-UHFFFAOYSA-N",
                    "composition": 1,
                    "adsorption": 0.496
                }
            ]
        },
        {
            "pressure": 0.986,
            "total_adsorption": 0.504,
            "species_data": [
                {
                    "InChIKey": "IJGRMHOSHXDMSA-UHFFFAOYSA-N",
                    "composition": 1,
                    "adsorption": 0.504
                }
            ]
        },
        {
            "pressure": 0.998,
            "total_adsorption": 0.51,
            "species_data": [
                {
                    "InChIKey": "IJGRMHOSHXDMSA-UHFFFAOYSA-N",
                    "composition": 1,
                    "adsorption": 0.51
                }
            ]
        },
        {
            "pressure": 1.01,
            "total_adsorption": 0.513,
            "species_data": [
                {
                    "InChIKey": "IJGRMHOSHXDMSA-UHFFFAOYSA-N",
                    "composition": 1,
                    "adsorption": 0.513
                }
            ]
        },
        {
            "pressure": 1.03,
            "total_adsorption": 0.518,
            "species_data": [
                {
                    "InChIKey": "IJGRMHOSHXDMSA-UHFFFAOYSA-N",
                    "composition": 1,
                    "adsorption": 0.518
                }
            ]
        },
        {
            "pressure": 1.04,
            "total_adsorption": 0.525,
            "species_data": [
                {
                    "InChIKey": "IJGRMHOSHXDMSA-UHFFFAOYSA-N",
                    "composition": 1,
                    "adsorption": 0.525
                }
            ]
        },
        {
            "pressure": 1.05,
            "total_adsorption": 0.53,
            "species_data": [
                {
                    "InChIKey": "IJGRMHOSHXDMSA-UHFFFAOYSA-N",
                    "composition": 1,
                    "adsorption": 0.53
                }
            ]
        },
        {
            "pressure": 1.06,
            "total_adsorption": 0.536,
            "species_data": [
                {
                    "InChIKey": "IJGRMHOSHXDMSA-UHFFFAOYSA-N",
                    "composition": 1,
                    "adsorption": 0.536
                }
            ]
        }
    ]
}
