Repository: sergeionlyart/PET2MOF

# PET2MOF

Исследовательский проект о гипотезе влияния содержания PEI и влажности на рабочую ёмкость CO₂ композита на основе UiO-66 из ПЭТ. [Итоговый отчёт](reports/final_report.md) и [PDF](reports/final_report.pdf) отделяют результаты измерений, контроль модели и условный прогноз.

Научный статус H1: **данных недостаточно**. Внешнее количественное сравнение недоступно, контроль на калибровочных сериях не прошёл, формальная сходимость ансамбля не установлена. PEI@UiO-66-NH2 [S2] — отдельный контроль, а не целевой PET-derived материал.

File: data/raw/nist_isodb/isotherms/10.1002aic.15837.Isotherm9.json (part 1 of 2)
{
    "filename": "10.1002aic.15837.Isotherm9",
    "DOI": "10.1002/aic.15837",
    "articleSource": "Figure 2C",
    "date": "2023-08-02",
    "digitizer": "Patrick Donahue",
    "adsorbent": {
        "hashkey": "NIST-MATDB-04952328cf3644b315eaf3f178d01e30",
        "name": "opt-UiO-66(Zr)-(OH)2"
    },
    "adsorbates": [
        {
            "InChIKey": "CURLTUGMZLYLDI-UHFFFAOYSA-N",
            "name": "Carbon Dioxide"
        }
    ],
    "category": "exp",
    "temperature": 273,
    "tabular_data": 0,
    "isotherm_type": "",
    "adsorptionUnits": "cm3(STP)/g",
    "pressureUnits": "bar",
    "compositionType": "molefraction",
    "concentrationUnits": "",
    "isotherm_data": [
        {
            "pressure": 0.005005,
            "total_adsorption": null,
            "species_data": [
                {
                    "InChIKey": "CURLTUGMZLYLDI-UHFFFAOYSA-N",
                    "composition": 1,
                    "adsorption": 0.352509
                }
            ]
        },
        {
            "pressure": 0.009009,
            "total_adsorption": null,
            "species_data": [
                {
                    "InChIKey": "CURLTUGMZLYLDI-UHFFFAOYSA-N",
                    "composition": 1,
                    "adsorption": 0.744186
                }
            ]
        },
        {
            "pressure": 0.011011,
            "total_adsorption": null,
            "species_data": [
                {
                    "InChIKey": "CURLTUGMZLYLDI-UHFFFAOYSA-N",
                    "composition": 1,
                    "adsorption": 1.02815
                }
            ]
        },
        {
            "pressure": 0.017017,
            "total_adsorption": null,
            "species_data": [
                {
                    "InChIKey": "CURLTUGMZLYLDI-UHFFFAOYSA-N",
                    "composition": 1,
                    "adsorption": 1.31212
                }
            ]
        },
        {
            "pressure": 0.027027,
            "total_adsorption": null,
            "species_data": [
                {
                    "InChIKey": "CURLTUGMZLYLDI-UHFFFAOYSA-N",
                    "composition": 1,
                    "adsorption": 1.78213
                }
            ]
        },
        {
            "pressure": 0.039261,
            "total_adsorption": null,
            "species_data": [
                {
                    "InChIKey": "CURLTUGMZLYLDI-UHFFFAOYSA-N",
                    "composition": 1,
                    "adsorption": 2.24072
                }
            ]
        },
        {
            "pressure": 0.050384,
            "total_adsorption": null,
            "species_data": [
                {
                    "InChIKey": "CURLTUGMZLYLDI-UHFFFAOYSA-N",
                    "composition": 1,
                    "adsorption": 2.53992
                }
            ]
        },
        {
            "pressure": 0.065677,
            "total_adsorption": null,
            "species_data": [
                {
                    "InChIKey": "CURLTUGMZLYLDI-UHFFFAOYSA-N",
                    "composition": 1,
                    "adsorption": 2.89351
                }
            ]
        },
        {
            "pressure": 0.078189,
            "total_adsorption": null,
            "species_data": [
                {
                    "InChIKey": "CURLTUGMZLYLDI-UHFFFAOYSA-N",
                    "composition": 1,
                    "adsorption": 3.16551
                }
            ]
        },
        {
            "pressure": 0.092092,
            "total_adsorption": null,
            "species_data": [
                {
                    "InChIKey": "CURLTUGMZLYLDI-UHFFFAOYSA-N",
                    "composition": 1,
                    "adsorption": 3.38311
                }
            ]
        },
        {
            "pressure": 0.104605,
            "total_adsorption": null,
            "species_data": [
                {
                    "InChIKey": "CURLTUGMZLYLDI-UHFFFAOYSA-N",
                    "composition": 1,
                    "adsorption": 3.61431
                }
            ]
        },
        {
            "pressure": 0.117117,
            "total_adsorption": null,
            "species_data": [
                {
                    "InChIKey": "CURLTUGMZLYLDI-UHFFFAOYSA-N",
                    "composition": 1,
                    "adsorption": 3.81831
                }
            ]
        },
        {
            "pressure": 0.12963,
            "total_adsorption": null,
            "species_data": [
                {
                    "InChIKey": "CURLTUGMZLYLDI-UHFFFAOYSA-N",
                    "composition": 1,
                    "adsorption": 3.9815
                }
            ]
        },
        {
            "pressure": 0.146313,
            "total_adsorption": null,
            "species_data": [
                {
                    "InChIKey": "CURLTUGMZLYLDI-UHFFFAOYSA-N",
                    "composition": 1,
                    "adsorption": 4.1583
                }
            ]
        },
        {
            "pressure": 0.158825,
            "total_adsorption": null,
            "species_data": [
                {
                    "InChIKey": "CURLTUGMZLYLDI-UHFFFAOYSA-N",
                    "composition": 1,
                    "adsorption": 4.3487
                }
            ]
        },
        {
            "pressure": 0.172728,
            "total_adsorption": null,
            "species_data": [
                {
                    "InChIKey": "CURLTUGMZLYLDI-UHFFFAOYSA-N",
                    "composition": 1,
                    "adsorption": 4.4711
                }
            ]
        },
        {
            "pressure": 0.183851,
            "total_adsorption": null,
            "species_data": [
                {
                    "InChIKey": "CURLTUGMZLYLDI-UHFFFAOYSA-N",
                    "composition": 1,
                    "adsorption": 4.6071
                }
            ]
        },
        {
            "pressure": 0.201229,
            "total_adsorption": null,
            "species_data": [
                {
                    "InChIKey": "CURLTUGMZLYLDI-UHFFFAOYSA-N",
                    "composition": 1,
                    "adsorption": 4.7431
                }
            ]
        },
        {
            "pressure": 0.214437,
            "total_adsorption": null,
            "species_data": [
                {
                    "InChIKey": "CURLTUGMZLYLDI-UHFFFAOYSA-N",
                    "composition": 1,
                    "adsorption": 4.8791
                }
            ]
        },
        {
            "pressure": 0.226949,
            "total_adsorption": null,
            "species_data": [
                {
                    "InChIKey": "CURLTUGMZLYLDI-UHFFFAOYSA-N",
                    "composition": 1,
                    "adsorption": 4.9879
                }
            ]
        },
        {
            "pressure": 0.238071,
            "total_adsorption": null,
            "species_data": [
                {
                    "InChIKey": "CURLTUGMZLYLDI-UHFFFAOYSA-N",
                    "composition": 1,
                    "adsorption": 5.0831
                }
            ]
        },
        {
            "pressure": 0.253364,
            "total_adsorption": null,
            "species_data": [
                {
                    "InChIKey": "CURLTUGMZLYLDI-UHFFFAOYSA-N",
                    "composition": 1,
                    "adsorption": 5.1783
                }
            ]
        },
        {
            "pressure": 0.265877,
            "total_adsorption": null,
            "species_data": [
                {
                    "InChIKey": "CURLTUGMZLYLDI-UHFFFAOYSA-N",
                    "composition": 1,
                    "adsorption": 5.28709
                }
            ]
        },
        {
            "pressure": 0.277694,
            "total_adsorption": null,
            "species_data": [
                {
                    "InChIKey": "CURLTUGMZLYLDI-UHFFFAOYSA-N",
                    "composition": 1,
                    "adsorption": 5.37549
                }
            ]
        },
        {
            "pressure": 0.289512,
            "total_adsorption": null,
            "species_data": [
                {
                    "InChIKey": "CURLTUGMZLYLDI-UHFFFAOYSA-N",
                    "composition": 1,
                    "adsorption": 5.45029
                }
            ]
        },
        {
            "pressure": 0.306195,
            "total_adsorption": null,
            "species_data": [
                {
                    "InChIKey": "CURLTUGMZLYLDI-UHFFFAOYSA-N",
                    "composition": 1,
                    "adsorption": 5.51829
                }
            ]
        },
        {
            "pressure": 0.317317,
            "total_adsorption": null,
            "species_data": [
                {
                    "InChIKey": "CURLTUGMZLYLDI-UHFFFAOYSA-N",
                    "composition": 1,
                    "adsorption": 5.61349
                }
            ]
        },
        {
            "pressure": 0.32983,
            "total_adsorption": null,
            "species_data": [
                {
                    "InChIKey": "CURLTUGMZLYLDI-UHFFFAOYSA-N",
                    "composition": 1,
                    "adsorption": 5.68149
                }
            ]
        },
        {
            "pressure": 0.345123,
            "total_adsorption": null,
            "species_data": [
                {
                    "InChIKey": "CURLTUGMZLYLDI-UHFFFAOYSA-N",
                    "composition": 1,
                    "adsorption": 5.74949
                }
            ]
        },
        {
            "pressure": 0.359026,
            "total_adsorption": null,
            "species_data": [
                {
                    "InChIKey": "CURLTUGMZLYLDI-UHFFFAOYSA-N",
                    "composition": 1,
                    "adsorption": 5.83109
                }
            ]
        },
        {
            "pressure": 0.372928,
            "total_adsorption": null,
            "species_data": [
                {
                    "InChIKey": "CURLTUGMZLYLDI-UHFFFAOYSA-N",
                    "composition": 1,
                    "adsorption": 5.89909
                }
            ]
        },
        {
            "pressure": 0.385441,
            "total_adsorption": null,
            "species_data": [
                {
                    "InChIKey": "CURLTUGMZLYLDI-UHFFFAOYSA-N",
                    "composition": 1,
                    "adsorption": 5.95349
                }
            ]
        },
        {
            "pressure": 0.397954,
            "total_adsorption": null,
            "species_data": [
                {
                    "InChIKey": "CURLTUGMZLYLDI-UHFFFAOYSA-N",
                    "composition": 1,
                    "adsorption": 6.02149
                }
            ]
        },
        {
            "pressure": 0.412551,
            "total_adsorption": null,
            "species_data": [
                {
                    "InChIKey": "CURLTUGMZLYLDI-UHFFFAOYSA-N",
                    "composition": 1,
                    "adsorption": 6.08269
                }
            ]
        },
        {
            "pressure": 0.425759,
            "total_adsorption": null,
            "species_data": [
                {
                    "InChIKey": "CURLTUGMZLYLDI-UHFFFAOYSA-N",
                    "composition": 1,
                    "adsorption": 6.13029
                }
            ]
        },
        {
            "pressure": 0.436881,
            "total_adsorption": null,
            "species_data": [
                {
                    "InChIKey": "CURLTUGMZLYLDI-UHFFFAOYSA-N",
                    "composition": 1,
                    "adsorption": 6.17109
                }
            ]
        },
        {
            "pressure": 0.452174,
            "total_adsorption": null,
            "species_data": [
                {
                    "InChIKey": "CURLTUGMZLYLDI-UHFFFAOYSA-N",
                    "composition": 1,
                    "adsorption": 6.23909
                }
            ]
        },
        {
            "pressure": 0.464687,
            "total_adsorption": null,
            "species_data": [
                {
                    "InChIKey": "CURLTUGMZLYLDI-UHFFFAOYSA-N",
                    "composition": 1,
                    "adsorption": 6.29349
                }
            ]
        },
        {
            "pressure": 0.47859,
            "total_adsorption": null,
            "species_data": [
                {
                    "InChIKey": "CURLTUGMZLYLDI-UHFFFAOYSA-N",
                    "composition": 1,
                    "adsorption": 6.32068
                }
            ]
        },
        {
            "pressure": 0.492492,
            "total_adsorption": null,
            "species_data": [
                {
                    "InChIKey": "CURLTUGMZLYLDI-UHFFFAOYSA-N",
                    "composition": 1,
                    "adsorption": 6.37508
                }
            ]
        },
        {
            "pressure": 0.506395,
            "total_adsorption": null,
            "species_data": [
                {
                    "InChIKey": "CURLTUGMZLYLDI-UHFFFAOYSA-N",
                    "composition": 1,
                    "adsorption": 6.44308
                }
            ]
        },
        {
            "pressure": 0.520298,
            "total_adsorption": null,
            "species_data": [
                {
                    "InChIKey": "CURLTUGMZLYLDI-UHFFFAOYSA-N",
                    "composition": 1,
                    "adsorption": 6.48388
                }
            ]
        },
        {
            "pressure": 0.532811,
            "total_adsorption": null,
            "species_data": [
                {
                    "InChIKey": "CURLTUGMZLYLDI-UHFFFAOYSA-N",
                    "composition": 1,
                    "adsorption": 6.53828
                }
            ]
        },
        {
            "pressure": 0.545323,
            "total_adsorption": null,
            "species_data": [
                {
                    "InChIKey": "CURLTUGMZLYLDI-UHFFFAOYSA-N",
                    "composition": 1,
                    "adsorption": 6.56548
                }
            ]
        },
        {
            "pressure": 0.560616,
            "total_adsorption": null,
            "species_data": [
                {
                    "InChIKey": "CURLTUGMZLYLDI-UHFFFAOYSA-N",
                    "composition": 1,
                    "adsorption": 6.59268
                }
            ]
        },
        {
            "pressure": 0.573129,
            "total_adsorption": null,
            "species_data": [
                {
                    "InChIKey": "CURLTUGMZLYLDI-UHFFFAOYSA-N",
                    "composition": 1,
                    "adsorption": 6.63348
                }
            ]
        },
        {
            "pressure": 0.584251,
            "total_adsorption": null,
            "species_data": [
                {
                    "InChIKey": "CURLTUGMZLYLDI-UHFFFAOYSA-N",
                    "composition": 1,
                    "adsorption": 6.68788
                }
            ]
        },
        {
            "pressure": 0.599544,
            "total_adsorption": null,
            "species_data": [
                {
                    "InChIKey": "CURLTUGMZLYLDI-UHFFFAOYSA-N",
                    "composition": 1,
                    "adsorption": 6.71508
                }
            ]
        },
        {
            "pressure": 0.612057,
            "total_adsorption": null,
            "species_data": [
                {
                    "InChIKey": "CURLTUGMZLYLDI-UHFFFAOYSA-N",
                    "composition": 1,
                    "adsorption": 6.74228
                }
            ]
        },
        {
            "pressure": 0.625959,
            "total_adsorption": null,
            "species_data": [
                {
                    "InChIKey": "CURLTUGMZLYLDI-UHFFFAOYSA-N",
                    "composition": 1,
                    "adsorption": 6.78308
                }
            ]
        },
        {
            "pressure": 0.639862,
            "total_adsorption": null,
            "species_data": [
                {
                    "InChIKey": "CURLTUGMZLYLDI-UHFFFAOYSA-N",
                    "composition": 1,
                    "adsorption": 6.83748
                }
            ]
        },
        {
            "pressure": 0.65446,
            "total_adsorption": null,
            "species_data": [
                {
                    "InChIKey": "CURLTUGMZLYLDI-UHFFFAOYSA-N",
                    "composition": 1,
                    "adsorption": 6.86468
                }
            ]
        },
        {
            "pressure": 0.669058,
            "total_adsorption": null,
            "species_data": [
                {
                    "InChIKey": "CURLTUGMZLYLDI-UHFFFAOYSA-N",
                    "composition": 1,
                    "adsorption": 6.89868
                }
            ]
        },
        {
            "pressure": 0.68018,
            "total_adsorption": null,
            "species_data": [
                {
                    "InChIKey": "CURLTUGMZLYLDI-UHFFFAOYSA-N",
                    "composition": 1,
                    "adsorption": 6.91908
                }
            ]
        },
        {
            "pressure": 0.691302,
            "total_adsorption": null,
            "species_data": [
                {
                    "InChIKey": "CURLTUGMZLYLDI-UHFFFAOYSA-N",
                    "composition": 1,
                    "adsorption": 6.95308
                }
            ]
        },
        {
            "pressure": 0.707986,
            "total_adsorption": null,
            "species_data": [
                {
                    "InChIKey": "CURLTUGMZLYLDI-UHFFFAOYSA-N",
                    "composition": 1,
                    "adsorption": 6.98708
                }
            ]
        },
        {
            "pressure": 0.720498,
            "total_adsorption": null,
            "species_data": [
                {
                    "InChIKey": "CURLTUGMZLYLDI-UHFFFAOYSA-N",
                    "composition": 1,
                    "adsorption": 7.02788
                }
            ]
        },
        {
            "pressure": 0.733011,
            "total_adsorption": null,
            "species_data": [
                {
                    "InChIKey": "CURLTUGMZLYLDI-UHFFFAOYSA-N",
                    "composition": 1,
                    "adsorption": 7.06868
                }
            ]
        },
        {
            "pressure": 0.744133,
            "total_adsorption": null,
            "species_data": [
                {
                    "InChIKey": "CURLTUGMZLYLDI-UHFFFAOYSA-N",
                    "composition": 1,
                    "adsorption": 7.08228
                }
            ]
        },
        {
            "pressure": 0.758036,
            "total_adsorption": null,
            "species_data": [
                {
                    "InChIKey": "CURLTUGMZLYLDI-UHFFFAOYSA-N",
                    "composition": 1,
                    "adsorption": 7.10948
                }
            ]
        },
        {
            "pressure": 0.773329,
            "total_adsorption": null,
            "species_data": [
                {
                    "InChIKey": "CURLTUGMZLYLDI-UHFFFAOYSA-N",
                    "composition": 1,
                    "adsorption": 7.15028
                }
            ]
        },
        {
            "pressure": 0.785841,
            "total_adsorption": null,
            "species_data": [
                {
                    "InChIKey": "CURLTUGMZLYLDI-UHFFFAOYSA-N",
                    "composition": 1,
                    "adsorption": 7.17748
                }
            ]
        },
        {
            "pressure": 0.801134,
            "total_adsorption": null,
            "species_data": [
                {
                    "InChIKey": "CURLTUGMZLYLDI-UHFFFAOYSA-N",
                    "composition": 1,
                    "adsorption": 7.20468
                }
            ]
        },
        {
            "pressure": 0.812257,
            "total_adsorption": null,
            "species_data": [
                {
                    "InChIKey": "CURLTUGMZLYLDI-UHFFFAOYSA-N",
                    "composition": 1,
                    "adsorption": 7.24548
                }
            ]
        },
        {
            "pressure": 0.824769,
            "total_adsorption": null,
            "species_data": [
                {
                    "InChIKey": "CURLTUGMZLYLDI-UHFFFAOYSA-N",
                    "composition": 1,
                    "adsorption": 7.24548
                }
            ]
        },
        {
            "pressure": 0.840062,
            "total_adsorption": null,
            "species_data": [
                {
                    "InChIKey": "CURLTUGMZLYLDI-UHFFFAOYSA-N",
                    "composition": 1,
                    "adsorption": 7.27268
                }
            ]
        },
        {
            "pressure": 0.851185,
            "total_adsorption": null,
            "species_data": [
                {
                    "InChIKey": "CURLTUGMZLYLDI-UHFFFAOYSA-N",
                    "composition": 1,
                    "adsorption": 7.29988
                }
            ]
        },
        {
            "pressure": 0.867868,
            "total_adsorption": null,
            "species_data": [
                {
                    "InChIKey": "CURLTUGMZLYLDI-UHFFFAOYSA-N",
                    "composition": 1,
                    "adsorption": 7.32708
                }
            ]
        },
        {
            "pressure": 0.87899,
            "total_adsorption": null,
            "species_data": [
                {
                    "InChIKey": "CURLTUGMZLYLDI-UHFFFAOYSA-N",
                    "composition": 1,
                    "adsorption": 7.35428
                }
            ]
        },
        {
            "pressure": 0.891503,
            "total_adsorption": null,
            "species_data": [
                {
                    "InChIKey": "CURLTUGMZLYLDI-UHFFFAOYSA-N",
                    "composition": 1,
                    "adsorption": 7.39508
                }
            ]
        },
        {
            "pressure": 0.905405,
            "total_adsorption": null,
            "species_data": [
                {
                    "InChIKey": "CURLTUGMZLYLDI-UHFFFAOYSA-N",
                    "composition": 1,
                    "adsorption": 7.40868
                }
            ]
        },
        {
            "pressure": 0.917918,
            "total_adsorption": null,
            "species_data": [
                {
                    "InChIKey": "CURLTUGMZLYLDI-UHFFFAOYSA-N",
                    "composition": 1,
                    "adsorption": 7.40868
                }
            ]
        },
        {
            "pressure": 0.931821,
            "total_adsorption": null,
            "species_data": [
                {
                    "InChIKey": "CURLTUGMZLYLDI-UHFFFAOYSA-N",
                    "composition": 1,
                    "adsorption": 7.43588
                }
            ]
        },
        {
            "pressure": 0.945724,
            "total_adsorption": null,
            "species_data": [
                {
                    "InChIKey": "CURLTUGMZLYLDI-UHFFFAOYSA-N",
                    "composition": 1,
                    "adsorption": 7.46308
                }
            ]
        },
        {
            "pressure": 0.958931,
            "total_adsorption": null,
            "species_data": [
                {
                    "InChIKey": "CURLTUGMZLYLDI-UHFFFAOYSA-N",
                    "composition": 1,
                    "adsorption": 7.48348
                }
            ]
        },
        {
            "pressure": 0.973529,
            "total_adsorption": null,
            "species_data": [
                {
                    "InChIKey": "CURLTUGMZLYLDI-UHFFFAOYSA-N",
                    "composition": 1,
                    "adsorption": 7.50388
                }
            ]
        },
        {
            "pressure": 0.984651,
            "total_adsorption": null,
            "species_data": [
                {
                    "InChIKey": "CURLTUGMZLYLDI-UHFFFAOYSA-N",
                    "composition": 1,
                    "adsorption": 7.51748
                }
            ]
        },
        {
            "pressure": 0.997859,
            "total_adsorption": null,
            "species_data": [
                {
                    "InChIKey": "CURLTUGMZLYLDI-UHFFFAOYSA-N",
                    "composition": 1,
                    "adsorption": 7.55828
                }
            ]
        },
        {
            "pressure": 1.01385,
            "total_adsorption": null,
            "species_data": [
                {
                    "InChIKey": "CURLTUGMZLYLDI-UHFFFAOYSA-N",
                    "composition": 1,
                    "adsorption": 7.57188
                }
            ]
        },
        {
            "pressure": 1.02914,
            "total_adsorption": null,
            "species_data": [
                {
                    "InChIKey": "CURLTUGMZLYLDI-UHFFFAOYSA-N",
                    "composition": 1,
                    "adsorption": 7.58547
                }
            ]
        },
        {
            "pressure": 1.04165,
            "total_adsorption": null,
            "species_data": [
                {
                    "InChIKey": "CURLTUGMZLYLDI-UHFFFAOYSA-N",
                    "composition": 1,
                    "adsorption": 7.61268
                }
            ]
        },
        {
            "pressure": 1.05417,
            "total_adsorption": null,
            "species_data": [
                {
                    "InChIKey": "CURLTUGMZLYLDI-UHFFFAOYSA-N",
                    "composition": 1,
                    "adsorption": 7.63987
                }
            ]
        },
        {
            "pressure": 1.06668,
            "total_adsorption": null,
            "species_data": [
                {
                    "InChIKey": "CURLTUGMZLYLDI-UHFFFAOYSA-N",
                    "composition": 1,
                    "adsorption": 7.63987
                }
            ]
        },
        {
            "pressure": 1.05695,
            "total_adsorption": null,
            "species_data": [
                {
                    "InChIKey": "CURLTUGMZLYLDI-UHFFFAOYSA-N",
                    "composition": 1,
                    "adsorption": 7.63987
                }
            ]
        },
        {
            "pressure": 1.04165,
            "total_adsorption": null,
            "species_data": [
                {
                    "InChIKey": "CURLTUGMZLYLDI-UHFFFAOYSA-N",
                    "composition": 1,
                    "adsorption": 7.62628
                }
            ]
        },
        {
            "pressure": 1.02775,
            "total_adsorption": null,
            "species_data": [
                {
                    "InChIKey": "CURLTUGMZLYLDI-UHFFFAOYSA-N",
                    "composition": 1,
                    "adsorption": 7.61268
                }
            ]
        },
        {
            "pressure": 1.01246,
            "total_adsorption": null,
            "species_data": [
                {
                    "InChIKey": "CURLTUGMZLYLDI-UHFFFAOYSA-N",
                    "composition": 1,
                    "adsorption": 7.59907
                }
            ]
        },
        {
            "pressure": 1.00134,
            "total_adsorption": null,
            "species_data": [
                {
                    "InChIKey": "CURLTUGMZLYLDI-UHFFFAOYSA-N",
                    "composition": 1,
                    "adsorption": 7.58547
                }
            ]
        },
        {
            "pressure": 0.986042,
            "total_adsorption": null,
            "species_data": [
                {
                    "InChIKey": "CURLTUGMZLYLDI-UHFFFAOYSA-N",
                    "composition": 1,
                    "adsorption": 7.55828
                }
            ]
        },
        {
            "pressure": 0.973529,
            "total_adsorption": null,
            "species_data": [
                {
                    "InChIKey": "CURLTUGMZLYLDI-UHFFFAOYSA-N",
                    "composition": 1,
                    "adsorption": 7.54468
                }
            ]
        },
        {
            "pressure": 0.960321,
            "total_adsorption": null,
            "species_data": [
                {
                    "InChIKey": "CURLTUGMZLYLDI-UHFFFAOYSA-N",
                    "composition": 1,
                    "adsorption": 7.53108
                }
            ]
        },
        {
            "pressure": 0.947114,
            "total_adsorption": null,
            "species_data": [
                {
                    "InChIKey": "CURLTUGMZLYLDI-UHFFFAOYSA-N",
                    "composition": 1,
                    "adsorption": 7.49028
                }
            ]
        },
        {
            "pressure": 0.934601,
            "total_adsorption": null,
            "species_data": [
                {
                    "InChIKey": "CURLTUGMZLYLDI-UHFFFAOYSA-N",
                    "composition": 1,
                    "adsorption": 7.47668
                }
            ]
        },
        {
            "pressure": 0.920698,
            "total_adsorption": null,
            "species_data": [
                {
                    "InChIKey": "CURLTUGMZLYLDI-UHFFFAOYSA-N",
                    "composition": 1,
                    "adsorption": 7.44948
                }
            ]
        },
        {
            "pressure": 0.906796,
            "total_adsorption": null,
            "species_data": [
                {
                    "InChIKey": "CURLTUGMZLYLDI-UHFFFAOYSA-N",
                    "composition": 1,
                    "adsorption": 7.42228
                }
            ]
        },
        {
            "pressure": 0.892893,
            "total_adsorption": null,
            "species_data": [
                {
                    "InChIKey": "CURLTUGMZLYLDI-UHFFFAOYSA-N",
                    "composition": 1,
                    "adsorption": 7.40188
                }
            ]
        },
        {
            "pressure": 0.87899,
            "total_adsorption": null,
            "species_data": [
                {
                    "InChIKey": "CURLTUGMZLYLDI-UHFFFAOYSA-N",
                    "composition": 1,
                    "adsorption": 7.37468
                }
            ]
        },
        {
            "pressure": 0.867868,
            "total_adsorption": null,
            "species_data": [
                {
                    "InChIKey": "CURLTUGMZLYLDI-UHFFFAOYSA-N",
                    "composition": 1,
                    "adsorption": 7.35428
                }
            ]
        },
        {
            "pressure": 0.852575,
            "total_adsorption": null,
            "species_data": [
                {
                    "InChIKey": "CURLTUGMZLYLDI-UHFFFAOYSA-N",
                    "composition": 1,
                    "adsorption": 7.32708
                }
            ]
        },
        {
            "pressure": 0.840062,
            "total_adsorption": null,
            "species_data": [
                {
                    "InChIKey": "CURLTUGMZLYLDI-UHFFFAOYSA-N",
                    "composition": 1,
                    "adsorption": 7.31348
                }
            ]
        },
        {
            "pressure": 0.82894,
            "total_adsorption": null,
            "species_data": [
                {
                    "InChIKey": "CURLTUGMZLYLDI-UHFFFAOYSA-N",
                    "composition": 1,
                    "adsorption": 7.28628
                }
            ]
        },
        {
            "pressure": 0.812257,
            "total_adsorption": null,
            "species_data": [
                {
                    "InChIKey": "CURLTUGMZLYLDI-UHFFFAOYSA-N",
                    "composition": 1,
                    "adsorption": 7.25908
                }
            ]
        },
        {
            "pressure": 0.801134,
            "total_adsorption": null,
            "species_data": [
                {
                    "InChIKey": "CURLTUGMZLYLDI-UHFFFAOYSA-N",
                    "composition": 1,
                    "adsorption": 7.24548
                }
            ]
        },
        {
            "pressure": 0.785841,
            "total_adsorption": null,
            "species_data": [
                {
                    "InChIKey": "CURLTUGMZLYLDI-UHFFFAOYSA-N",
                    "composition": 1,
                    "adsorption": 7.20468
                }
            ]
        },
        {
            "pressure": 0.773329,
            "total_adsorption": null,
            "species_data": [
                {
                    "InChIKey": "CURLTUGMZLYLDI-UHFFFAOYSA-N",
                    "composition": 1,
                    "adsorption": 7.19108
                }
            ]
        },
        {
            "pressure": 0.759426,
            "total_adsorption": null,
            "species_data": [
                {
                    "InChIKey": "CURLTUGMZLYLDI-UHFFFAOYSA-N",
                    "composition": 1,
                    "adsorption": 7.15028
                }
            ]
        },
        {
            "pressure": 0.745523,
            "total_adsorption": null,
            "species_data": [
                {
                    "InChIKey": "CURLTUGMZLYLDI-UHFFFAOYSA-N",
                    "composition": 1,
                    "adsorption": 7.12308
                }
            ]
        },
        {
            "pressure": 0.734401,
            "total_adsorption": null,
            "species_data": [
                {
                    "InChIKey": "CURLTUGMZLYLDI-UHFFFAOYSA-N",
                    "composition": 1,
                    "adsorption": 7.09588
                }
            ]
        },
        {
            "pressure": 0.719108,
            "total_adsorption": null,
            "species_data": [
                {
                    "InChIKey": "CURLTUGMZLYLDI-UHFFFAOYSA-N",
                    "composition": 1,
                    "adsorption": 7.06868
                }
            ]
        },
        {
            "pressure": 0.706595,
            "total_adsorption": null,
            "species_data": [
                {
                    "InChIKey": "CURLTUGMZLYLDI-UHFFFAOYSA-N",
                    "composition": 1,
                    "adsorption": 7.04148
                }
            ]
        },
        {
            "pressure": 0.694083,
            "total_adsorption": null,
            "species_data": [
                {
                    "InChIKey": "CURLTUGMZLYLDI-UHFFFAOYSA-N",
                    "composition": 1,
                    "adsorption": 7.01428
                }
            ]
        },
        {
            "pressure": 0.67879,
            "total_adsorption": null,
            "species_data": [
                {
                    "InChIKey": "CURLTUGMZLYLDI-UHFFFAOYSA-N",
                    "composition": 1,
                    "adsorption": 6.97348
                }
            ]
        },
        {
            "pressure": 0.666277,
            "total_adsorption": null,
            "species_data": [
                {
                    "InChIKey": "CURLTUGMZLYLDI-UHFFFAOYSA-N",
                    "composition": 1,
                    "adsorption": 6.94628
                }
            ]
        },
        {
            "pressure": 0.656545,
            "total_adsorption": null,
            "species_data": [
                {
                    "InChIKey": "CURLTUGMZLYLDI-UHFFFAOYSA-N",
                    "composition": 1,
                    "adsorption": 6.91908
                }
            ]
        },
        {
            "pressure": 0.641252,
            "total_adsorption": null,
            "species_data": [
                {
                    "InChIKey": "CURLTUGMZLYLDI-UHFFFAOYSA-N",
                    "composition": 1,
                    "adsorption": 6.86468
                }
            ]
        },
        {
            "pressure": 0.62735,
            "total_adsorption": null,
            "species_data": [
                {
                    "InChIKey": "CURLTUGMZLYLDI-UHFFFAOYSA-N",
                    "composition": 1,
                    "adsorption": 6.85108
                }
            ]
        },
        {
            "pressure": 0.614837,
            "total_adsorption": null,
            "species_data": [
                {
                    "InChIKey": "CURLTUGMZLYLDI-UHFFFAOYSA-N",
                    "composition": 1,
                    "adsorption": 6.82388
                }
            ]
        },
        {
            "pressure": 0.600934,
            "total_adsorption": null,
            "species_data": [
                {
                    "InChIKey": "CURLTUGMZLYLDI-UHFFFAOYSA-N",
                    "composition": 1,
                    "adsorption": 6.76948
                }
            ]
        },
        {
            "pressure": 0.589812,
            "total_adsorption": null,
            "species_data": [
                {
                    "InChIKey": "CURLTUGMZLYLDI-UHFFFAOYSA-N",
                    "composition": 1,
                    "adsorption": 6.72868
                }
            ]
        },
        {
            "pressure": 0.573129,
            "total_adsorption": null,
            "species_data": [
                {
                    "InChIKey": "CURLTUGMZLYLDI-UHFFFAOYSA-N",
                    "composition": 1,
                    "adsorption": 6.68788
                }
            ]
        },
        {
            "pressure": 0.563397,
            "total_adsorption": null,
            "species_data": [
                {
                    "InChIKey": "CURLTUGMZLYLDI-UHFFFAOYSA-N",
                    "composition": 1,
                    "adsorption": 6.66068
                }
            ]
        },
        {
            "pressure": 0.545323,
            "total_adsorption": null,
            "species_data": [
                {
                    "InChIKey": "CURLTUGMZLYLDI-UHFFFAOYSA-N",
                    "composition": 1,
                    "adsorption": 6.60628
                }
            ]
        },
        {
            "pressure": 0.534201,
            "total_adsorption": null,
            "species_data": [
                {
                    "InChIKey": "CURLTUGMZLYLDI-UHFFFAOYSA-N",
                    "composition": 1,
                    "adsorption": 6.57228
                }
            ]
        },
        {
            "pressure": 0.520298,
            "total_adsorption": null,
            "species_data": [
                {
                    "InChIKey": "CURLTUGMZLYLDI-UHFFFAOYSA-N",
                    "composition": 1,
                    "adsorption": 6.53828
                }
            ]
        },
        {
            "pressure": 0.507786,
            "total_adsorption": null,
            "species_data": [
                {
