Repository: sergeionlyart/PET2MOF

# PET2MOF

Исследовательский проект о гипотезе влияния содержания PEI и влажности на рабочую ёмкость CO₂ композита на основе UiO-66 из ПЭТ. [Итоговый отчёт](reports/final_report.md) и [PDF](reports/final_report.pdf) отделяют результаты измерений, контроль модели и условный прогноз.

Научный статус H1: **данных недостаточно**. Внешнее количественное сравнение недоступно, контроль на калибровочных сериях не прошёл, формальная сходимость ансамбля не установлена. PEI@UiO-66-NH2 [S2] — отдельный контроль, а не целевой PET-derived материал.

File: data/raw/nist_isodb/isotherms/10.1002chem.201503078.Isotherm16.json
{
    "filename": "10.1002chem.201503078.Isotherm16",
    "DOI": "10.1002/chem.201503078",
    "articleSource": "Figure 8a- UiO 66 COOH 4 EX",
    "date": "2018-08-02",
    "digitizer": "Julie Yagodich",
    "adsorbent": {
        "hashkey": "NIST-MATDB-aea3f1b0a380fb8c52aabd3775948a57",
        "name": "UiO-66-(COOH)4-EX"
    },
    "adsorbates": [
        {
            "InChIKey": "CURLTUGMZLYLDI-UHFFFAOYSA-N",
            "name": "Carbon Dioxide"
        }
    ],
    "category": "exp",
    "temperature": 273,
    "tabular_data": 0,
    "isotherm_type": "",
    "adsorptionUnits": "mmol/g",
    "pressureUnits": "bar",
    "compositionType": "molefraction",
    "concentrationUnits": "",
    "isotherm_data": [
        {
            "pressure": 0.15965,
            "total_adsorption": null,
            "species_data": [
                {
                    "InChIKey": "CURLTUGMZLYLDI-UHFFFAOYSA-N",
                    "composition": 1,
                    "adsorption": 0.81597
                }
            ]
        },
        {
            "pressure": 0.17394,
            "total_adsorption": null,
            "species_data": [
                {
                    "InChIKey": "CURLTUGMZLYLDI-UHFFFAOYSA-N",
                    "composition": 1,
                    "adsorption": 0.85839
                }
            ]
        },
        {
            "pressure": 0.18709,
            "total_adsorption": null,
            "species_data": [
                {
                    "InChIKey": "CURLTUGMZLYLDI-UHFFFAOYSA-N",
                    "composition": 1,
                    "adsorption": 0.90331
                }
            ]
        },
        {
            "pressure": 0.20146,
            "total_adsorption": null,
            "species_data": [
                {
                    "InChIKey": "CURLTUGMZLYLDI-UHFFFAOYSA-N",
                    "composition": 1,
                    "adsorption": 0.95214
                }
            ]
        },
        {
            "pressure": 0.21461,
            "total_adsorption": null,
            "species_data": [
                {
                    "InChIKey": "CURLTUGMZLYLDI-UHFFFAOYSA-N",
                    "composition": 1,
                    "adsorption": 0.98886
                }
            ]
        },
        {
            "pressure": 0.2264,
            "total_adsorption": null,
            "species_data": [
                {
                    "InChIKey": "CURLTUGMZLYLDI-UHFFFAOYSA-N",
                    "composition": 1,
                    "adsorption": 1.027
                }
            ]
        },
        {
            "pressure": 0.24026,
            "total_adsorption": null,
            "species_data": [
                {
                    "InChIKey": "CURLTUGMZLYLDI-UHFFFAOYSA-N",
                    "composition": 1,
                    "adsorption": 1.06835
                }
            ]
        },
        {
            "pressure": 0.25399,
            "total_adsorption": null,
            "species_data": [
                {
                    "InChIKey": "CURLTUGMZLYLDI-UHFFFAOYSA-N",
                    "composition": 1,
                    "adsorption": 1.10222
                }
            ]
        },
        {
            "pressure": 0.26706,
            "total_adsorption": null,
            "species_data": [
                {
                    "InChIKey": "CURLTUGMZLYLDI-UHFFFAOYSA-N",
                    "composition": 1,
                    "adsorption": 1.13644
                }
            ]
        },
        {
            "pressure": 0.28057,
            "total_adsorption": null,
            "species_data": [
                {
                    "InChIKey": "CURLTUGMZLYLDI-UHFFFAOYSA-N",
                    "composition": 1,
                    "adsorption": 1.18243
                }
            ]
        },
        {
            "pressure": 0.29372,
            "total_adsorption": null,
            "species_data": [
                {
                    "InChIKey": "CURLTUGMZLYLDI-UHFFFAOYSA-N",
                    "composition": 1,
                    "adsorption": 1.2113
                }
            ]
        },
        {
            "pressure": 0.30694,
            "total_adsorption": null,
            "species_data": [
                {
                    "InChIKey": "CURLTUGMZLYLDI-UHFFFAOYSA-N",
                    "composition": 1,
                    "adsorption": 1.24623
                }
            ]
        },
        {
            "pressure": 0.32002,
            "total_adsorption": null,
            "species_data": [
                {
                    "InChIKey": "CURLTUGMZLYLDI-UHFFFAOYSA-N",
                    "composition": 1,
                    "adsorption": 1.27582
                }
            ]
        },
        {
            "pressure": 0.3331,
            "total_adsorption": null,
            "species_data": [
                {
                    "InChIKey": "CURLTUGMZLYLDI-UHFFFAOYSA-N",
                    "composition": 1,
                    "adsorption": 1.23126
                }
            ]
        },
        {
            "pressure": 0.33381,
            "total_adsorption": null,
            "species_data": [
                {
                    "InChIKey": "CURLTUGMZLYLDI-UHFFFAOYSA-N",
                    "composition": 1,
                    "adsorption": 1.30755
                }
            ]
        },
        {
            "pressure": 0.34682,
            "total_adsorption": null,
            "species_data": [
                {
                    "InChIKey": "CURLTUGMZLYLDI-UHFFFAOYSA-N",
                    "composition": 1,
                    "adsorption": 1.26477
                }
            ]
        },
        {
            "pressure": 0.34754,
            "total_adsorption": null,
            "species_data": [
                {
                    "InChIKey": "CURLTUGMZLYLDI-UHFFFAOYSA-N",
                    "composition": 1,
                    "adsorption": 1.33821
                }
            ]
        },
        {
            "pressure": 0.35832,
            "total_adsorption": null,
            "species_data": [
                {
                    "InChIKey": "CURLTUGMZLYLDI-UHFFFAOYSA-N",
                    "composition": 1,
                    "adsorption": 1.29115
                }
            ]
        },
        {
            "pressure": 0.36011,
            "total_adsorption": null,
            "species_data": [
                {
                    "InChIKey": "CURLTUGMZLYLDI-UHFFFAOYSA-N",
                    "composition": 1,
                    "adsorption": 1.36744
                }
            ]
        },
        {
            "pressure": 0.37305,
            "total_adsorption": null,
            "species_data": [
                {
                    "InChIKey": "CURLTUGMZLYLDI-UHFFFAOYSA-N",
                    "composition": 1,
                    "adsorption": 1.32323
                }
            ]
        },
        {
            "pressure": 0.37448,
            "total_adsorption": null,
            "species_data": [
                {
                    "InChIKey": "CURLTUGMZLYLDI-UHFFFAOYSA-N",
                    "composition": 1,
                    "adsorption": 1.39881
                }
            ]
        },
        {
            "pressure": 0.38741,
            "total_adsorption": null,
            "species_data": [
                {
                    "InChIKey": "CURLTUGMZLYLDI-UHFFFAOYSA-N",
                    "composition": 1,
                    "adsorption": 1.35406
                }
            ]
        },
        {
            "pressure": 0.38756,
            "total_adsorption": null,
            "species_data": [
                {
                    "InChIKey": "CURLTUGMZLYLDI-UHFFFAOYSA-N",
                    "composition": 1,
                    "adsorption": 1.3546
                }
            ]
        },
        {
            "pressure": 0.40013,
            "total_adsorption": null,
            "species_data": [
                {
                    "InChIKey": "CURLTUGMZLYLDI-UHFFFAOYSA-N",
                    "composition": 1,
                    "adsorption": 1.45299
                }
            ]
        },
        {
            "pressure": 0.40042,
            "total_adsorption": null,
            "species_data": [
                {
                    "InChIKey": "CURLTUGMZLYLDI-UHFFFAOYSA-N",
                    "composition": 1,
                    "adsorption": 1.45413
                }
            ]
        },
        {
            "pressure": 0.41328,
            "total_adsorption": null,
            "species_data": [
                {
                    "InChIKey": "CURLTUGMZLYLDI-UHFFFAOYSA-N",
                    "composition": 1,
                    "adsorption": 1.48329
                }
            ]
        },
        {
            "pressure": 0.41422,
            "total_adsorption": null,
            "species_data": [
                {
                    "InChIKey": "CURLTUGMZLYLDI-UHFFFAOYSA-N",
                    "composition": 1,
                    "adsorption": 1.44194
                }
            ]
        },
        {
            "pressure": 0.42614,
            "total_adsorption": null,
            "species_data": [
                {
                    "InChIKey": "CURLTUGMZLYLDI-UHFFFAOYSA-N",
                    "composition": 1,
                    "adsorption": 1.45869
                }
            ]
        },
        {
            "pressure": 0.42679,
            "total_adsorption": null,
            "species_data": [
                {
                    "InChIKey": "CURLTUGMZLYLDI-UHFFFAOYSA-N",
                    "composition": 1,
                    "adsorption": 1.50824
                }
            ]
        },
        {
            "pressure": 0.4403,
            "total_adsorption": null,
            "species_data": [
                {
                    "InChIKey": "CURLTUGMZLYLDI-UHFFFAOYSA-N",
                    "composition": 1,
                    "adsorption": 1.48222
                }
            ]
        },
        {
            "pressure": 0.44044,
            "total_adsorption": null,
            "species_data": [
                {
                    "InChIKey": "CURLTUGMZLYLDI-UHFFFAOYSA-N",
                    "composition": 1,
                    "adsorption": 1.48262
                }
            ]
        },
        {
            "pressure": 0.45316,
            "total_adsorption": null,
            "species_data": [
                {
                    "InChIKey": "CURLTUGMZLYLDI-UHFFFAOYSA-N",
                    "composition": 1,
                    "adsorption": 1.55531
                }
            ]
        },
        {
            "pressure": 0.45352,
            "total_adsorption": null,
            "species_data": [
                {
                    "InChIKey": "CURLTUGMZLYLDI-UHFFFAOYSA-N",
                    "composition": 1,
                    "adsorption": 1.55993
                }
            ]
        },
        {
            "pressure": 0.46695,
            "total_adsorption": null,
            "species_data": [
                {
                    "InChIKey": "CURLTUGMZLYLDI-UHFFFAOYSA-N",
                    "composition": 1,
                    "adsorption": 1.51692
                }
            ]
        },
        {
            "pressure": 0.4671,
            "total_adsorption": null,
            "species_data": [
                {
                    "InChIKey": "CURLTUGMZLYLDI-UHFFFAOYSA-N",
                    "composition": 1,
                    "adsorption": 1.51751
                }
            ]
        },
        {
            "pressure": 0.48061,
            "total_adsorption": null,
            "species_data": [
                {
                    "InChIKey": "CURLTUGMZLYLDI-UHFFFAOYSA-N",
                    "composition": 1,
                    "adsorption": 1.60806
                }
            ]
        },
        {
            "pressure": 0.48212,
            "total_adsorption": null,
            "species_data": [
                {
                    "InChIKey": "CURLTUGMZLYLDI-UHFFFAOYSA-N",
                    "composition": 1,
                    "adsorption": 1.5446
                }
            ]
        },
        {
            "pressure": 0.4934,
            "total_adsorption": null,
            "species_data": [
                {
                    "InChIKey": "CURLTUGMZLYLDI-UHFFFAOYSA-N",
                    "composition": 1,
                    "adsorption": 1.63158
                }
            ]
        },
        {
            "pressure": 0.49383,
            "total_adsorption": null,
            "species_data": [
                {
                    "InChIKey": "CURLTUGMZLYLDI-UHFFFAOYSA-N",
                    "composition": 1,
                    "adsorption": 1.56956
                }
            ]
        },
        {
            "pressure": 0.50633,
            "total_adsorption": null,
            "species_data": [
                {
                    "InChIKey": "CURLTUGMZLYLDI-UHFFFAOYSA-N",
                    "composition": 1,
                    "adsorption": 1.65832
                }
            ]
        },
        {
            "pressure": 0.50669,
            "total_adsorption": null,
            "species_data": [
                {
                    "InChIKey": "CURLTUGMZLYLDI-UHFFFAOYSA-N",
                    "composition": 1,
                    "adsorption": 1.65779
                }
            ]
        },
        {
            "pressure": 0.51941,
            "total_adsorption": null,
            "species_data": [
                {
                    "InChIKey": "CURLTUGMZLYLDI-UHFFFAOYSA-N",
                    "composition": 1,
                    "adsorption": 1.67935
                }
            ]
        },
        {
            "pressure": 0.5202,
            "total_adsorption": null,
            "species_data": [
                {
                    "InChIKey": "CURLTUGMZLYLDI-UHFFFAOYSA-N",
                    "composition": 1,
                    "adsorption": 1.61233
                }
            ]
        },
        {
            "pressure": 0.53306,
            "total_adsorption": null,
            "species_data": [
                {
                    "InChIKey": "CURLTUGMZLYLDI-UHFFFAOYSA-N",
                    "composition": 1,
                    "adsorption": 1.63479
                }
            ]
        },
        {
            "pressure": 0.53327,
            "total_adsorption": null,
            "species_data": [
                {
                    "InChIKey": "CURLTUGMZLYLDI-UHFFFAOYSA-N",
                    "composition": 1,
                    "adsorption": 1.63792
                }
            ]
        },
        {
            "pressure": 0.54585,
            "total_adsorption": null,
            "species_data": [
                {
                    "InChIKey": "CURLTUGMZLYLDI-UHFFFAOYSA-N",
                    "composition": 1,
                    "adsorption": 1.66402
                }
            ]
        },
        {
            "pressure": 0.54649,
            "total_adsorption": null,
            "species_data": [
                {
                    "InChIKey": "CURLTUGMZLYLDI-UHFFFAOYSA-N",
                    "composition": 1,
                    "adsorption": 1.72783
                }
            ]
        },
        {
            "pressure": 0.55957,
            "total_adsorption": null,
            "species_data": [
                {
                    "InChIKey": "CURLTUGMZLYLDI-UHFFFAOYSA-N",
                    "composition": 1,
                    "adsorption": 1.75207
                }
            ]
        },
        {
            "pressure": 0.56044,
            "total_adsorption": null,
            "species_data": [
                {
                    "InChIKey": "CURLTUGMZLYLDI-UHFFFAOYSA-N",
                    "composition": 1,
                    "adsorption": 1.68505
                }
            ]
        },
        {
            "pressure": 0.57344,
            "total_adsorption": null,
            "species_data": [
                {
                    "InChIKey": "CURLTUGMZLYLDI-UHFFFAOYSA-N",
                    "composition": 1,
                    "adsorption": 1.77215
                }
            ]
        },
        {
            "pressure": 0.57351,
            "total_adsorption": null,
            "species_data": [
                {
                    "InChIKey": "CURLTUGMZLYLDI-UHFFFAOYSA-N",
                    "composition": 1,
                    "adsorption": 1.77275
                }
            ]
        },
        {
            "pressure": 0.58688,
            "total_adsorption": null,
            "species_data": [
                {
                    "InChIKey": "CURLTUGMZLYLDI-UHFFFAOYSA-N",
                    "composition": 1,
                    "adsorption": 1.79235
                }
            ]
        },
        {
            "pressure": 0.58724,
            "total_adsorption": null,
            "species_data": [
                {
                    "InChIKey": "CURLTUGMZLYLDI-UHFFFAOYSA-N",
                    "composition": 1,
                    "adsorption": 1.73354
                }
            ]
        },
        {
            "pressure": 0.59988,
            "total_adsorption": null,
            "species_data": [
                {
                    "InChIKey": "CURLTUGMZLYLDI-UHFFFAOYSA-N",
                    "composition": 1,
                    "adsorption": 1.81125
                }
            ]
        },
        {
            "pressure": 0.59995,
            "total_adsorption": null,
            "species_data": [
                {
                    "InChIKey": "CURLTUGMZLYLDI-UHFFFAOYSA-N",
                    "composition": 1,
                    "adsorption": 1.81133
                }
            ]
        },
        {
            "pressure": 0.61303,
            "total_adsorption": null,
            "species_data": [
                {
                    "InChIKey": "CURLTUGMZLYLDI-UHFFFAOYSA-N",
                    "composition": 1,
                    "adsorption": 1.83549
                }
            ]
        },
        {
            "pressure": 0.61325,
            "total_adsorption": null,
            "species_data": [
                {
                    "InChIKey": "CURLTUGMZLYLDI-UHFFFAOYSA-N",
                    "composition": 1,
                    "adsorption": 1.83633
                }
            ]
        },
        {
            "pressure": 0.62625,
            "total_adsorption": null,
            "species_data": [
                {
                    "InChIKey": "CURLTUGMZLYLDI-UHFFFAOYSA-N",
                    "composition": 1,
                    "adsorption": 1.79164
                }
            ]
        },
        {
            "pressure": 0.6269,
            "total_adsorption": null,
            "species_data": [
                {
                    "InChIKey": "CURLTUGMZLYLDI-UHFFFAOYSA-N",
                    "composition": 1,
                    "adsorption": 1.80266
                }
            ]
        },
        {
            "pressure": 0.63947,
            "total_adsorption": null,
            "species_data": [
                {
                    "InChIKey": "CURLTUGMZLYLDI-UHFFFAOYSA-N",
                    "composition": 1,
                    "adsorption": 1.81838
                }
            ]
        },
        {
            "pressure": 0.63954,
            "total_adsorption": null,
            "species_data": [
                {
                    "InChIKey": "CURLTUGMZLYLDI-UHFFFAOYSA-N",
                    "composition": 1,
                    "adsorption": 1.87541
                }
            ]
        },
        {
            "pressure": 0.65284,
            "total_adsorption": null,
            "species_data": [
                {
                    "InChIKey": "CURLTUGMZLYLDI-UHFFFAOYSA-N",
                    "composition": 1,
                    "adsorption": 1.84012
                }
            ]
        },
        {
            "pressure": 0.65363,
            "total_adsorption": null,
            "species_data": [
                {
                    "InChIKey": "CURLTUGMZLYLDI-UHFFFAOYSA-N",
                    "composition": 1,
                    "adsorption": 1.89609
                }
            ]
        },
        {
            "pressure": 0.66649,
            "total_adsorption": null,
            "species_data": [
                {
                    "InChIKey": "CURLTUGMZLYLDI-UHFFFAOYSA-N",
                    "composition": 1,
                    "adsorption": 1.85898
                }
            ]
        },
        {
            "pressure": 0.66663,
            "total_adsorption": null,
            "species_data": [
                {
                    "InChIKey": "CURLTUGMZLYLDI-UHFFFAOYSA-N",
                    "composition": 1,
                    "adsorption": 1.85937
                }
            ]
        },
        {
            "pressure": 0.67978,
            "total_adsorption": null,
            "species_data": [
                {
                    "InChIKey": "CURLTUGMZLYLDI-UHFFFAOYSA-N",
                    "composition": 1,
                    "adsorption": 1.87844
                }
            ]
        },
        {
            "pressure": 0.68,
            "total_adsorption": null,
            "species_data": [
                {
                    "InChIKey": "CURLTUGMZLYLDI-UHFFFAOYSA-N",
                    "composition": 1,
                    "adsorption": 1.87648
                }
            ]
        },
        {
            "pressure": 0.69279,
            "total_adsorption": null,
            "species_data": [
                {
                    "InChIKey": "CURLTUGMZLYLDI-UHFFFAOYSA-N",
                    "composition": 1,
                    "adsorption": 1.95331
                }
            ]
        },
        {
            "pressure": 0.69286,
            "total_adsorption": null,
            "species_data": [
                {
                    "InChIKey": "CURLTUGMZLYLDI-UHFFFAOYSA-N",
                    "composition": 1,
                    "adsorption": 1.95384
                }
            ]
        },
        {
            "pressure": 0.70737,
            "total_adsorption": null,
            "species_data": [
                {
                    "InChIKey": "CURLTUGMZLYLDI-UHFFFAOYSA-N",
                    "composition": 1,
                    "adsorption": 1.97487
                }
            ]
        },
        {
            "pressure": 0.70737,
            "total_adsorption": null,
            "species_data": [
                {
                    "InChIKey": "CURLTUGMZLYLDI-UHFFFAOYSA-N",
                    "composition": 1,
                    "adsorption": 1.97486
                }
            ]
        },
        {
            "pressure": 0.72024,
            "total_adsorption": null,
            "species_data": [
                {
                    "InChIKey": "CURLTUGMZLYLDI-UHFFFAOYSA-N",
                    "composition": 1,
                    "adsorption": 1.93174
                }
            ]
        },
        {
            "pressure": 0.72052,
            "total_adsorption": null,
            "species_data": [
                {
                    "InChIKey": "CURLTUGMZLYLDI-UHFFFAOYSA-N",
                    "composition": 1,
                    "adsorption": 1.93504
                }
            ]
        },
        {
            "pressure": 0.73317,
            "total_adsorption": null,
            "species_data": [
                {
                    "InChIKey": "CURLTUGMZLYLDI-UHFFFAOYSA-N",
                    "composition": 1,
                    "adsorption": 1.95241
                }
            ]
        },
        {
            "pressure": 0.73338,
            "total_adsorption": null,
            "species_data": [
                {
                    "InChIKey": "CURLTUGMZLYLDI-UHFFFAOYSA-N",
                    "composition": 1,
                    "adsorption": 1.95231
                }
            ]
        },
        {
            "pressure": 0.74682,
            "total_adsorption": null,
            "species_data": [
                {
                    "InChIKey": "CURLTUGMZLYLDI-UHFFFAOYSA-N",
                    "composition": 1,
                    "adsorption": 1.97366
                }
            ]
        },
        {
            "pressure": 0.74711,
            "total_adsorption": null,
            "species_data": [
                {
                    "InChIKey": "CURLTUGMZLYLDI-UHFFFAOYSA-N",
                    "composition": 1,
                    "adsorption": 1.97451
                }
            ]
        },
        {
            "pressure": 0.75961,
            "total_adsorption": null,
            "species_data": [
                {
                    "InChIKey": "CURLTUGMZLYLDI-UHFFFAOYSA-N",
                    "composition": 1,
                    "adsorption": 1.99227
                }
            ]
        },
        {
            "pressure": 0.76033,
            "total_adsorption": null,
            "species_data": [
                {
                    "InChIKey": "CURLTUGMZLYLDI-UHFFFAOYSA-N",
                    "composition": 1,
                    "adsorption": 1.98948
                }
            ]
        },
        {
            "pressure": 0.77341,
            "total_adsorption": null,
            "species_data": [
                {
                    "InChIKey": "CURLTUGMZLYLDI-UHFFFAOYSA-N",
                    "composition": 1,
                    "adsorption": 2.00376
                }
            ]
        },
        {
            "pressure": 0.77377,
            "total_adsorption": null,
            "species_data": [
                {
                    "InChIKey": "CURLTUGMZLYLDI-UHFFFAOYSA-N",
                    "composition": 1,
                    "adsorption": 2.00339
                }
            ]
        },
        {
            "pressure": 0.78663,
            "total_adsorption": null,
            "species_data": [
                {
                    "InChIKey": "CURLTUGMZLYLDI-UHFFFAOYSA-N",
                    "composition": 1,
                    "adsorption": 2.0249
                }
            ]
        },
        {
            "pressure": 0.78691,
            "total_adsorption": null,
            "species_data": [
                {
                    "InChIKey": "CURLTUGMZLYLDI-UHFFFAOYSA-N",
                    "composition": 1,
                    "adsorption": 2.02477
                }
            ]
        },
        {
            "pressure": 0.79978,
            "total_adsorption": null,
            "species_data": [
                {
                    "InChIKey": "CURLTUGMZLYLDI-UHFFFAOYSA-N",
                    "composition": 1,
                    "adsorption": 2.09643
                }
            ]
        },
        {
            "pressure": 0.79999,
            "total_adsorption": null,
            "species_data": [
                {
                    "InChIKey": "CURLTUGMZLYLDI-UHFFFAOYSA-N",
                    "composition": 1,
                    "adsorption": 2.0965
                }
            ]
        },
        {
            "pressure": 0.81321,
            "total_adsorption": null,
            "species_data": [
                {
                    "InChIKey": "CURLTUGMZLYLDI-UHFFFAOYSA-N",
                    "composition": 1,
                    "adsorption": 2.11282
                }
            ]
        },
        {
            "pressure": 0.81408,
            "total_adsorption": null,
            "species_data": [
                {
                    "InChIKey": "CURLTUGMZLYLDI-UHFFFAOYSA-N",
                    "composition": 1,
                    "adsorption": 2.06292
                }
            ]
        },
        {
            "pressure": 0.82636,
            "total_adsorption": null,
            "species_data": [
                {
                    "InChIKey": "CURLTUGMZLYLDI-UHFFFAOYSA-N",
                    "composition": 1,
                    "adsorption": 2.0811
                }
            ]
        },
        {
            "pressure": 0.8265,
            "total_adsorption": null,
            "species_data": [
                {
                    "InChIKey": "CURLTUGMZLYLDI-UHFFFAOYSA-N",
                    "composition": 1,
                    "adsorption": 2.0827
                }
            ]
        },
        {
            "pressure": 0.83987,
            "total_adsorption": null,
            "species_data": [
                {
                    "InChIKey": "CURLTUGMZLYLDI-UHFFFAOYSA-N",
                    "composition": 1,
                    "adsorption": 2.09999
                }
            ]
        },
        {
            "pressure": 0.84023,
            "total_adsorption": null,
            "species_data": [
                {
                    "InChIKey": "CURLTUGMZLYLDI-UHFFFAOYSA-N",
                    "composition": 1,
                    "adsorption": 2.14455
                }
            ]
        },
        {
            "pressure": 0.85359,
            "total_adsorption": null,
            "species_data": [
                {
                    "InChIKey": "CURLTUGMZLYLDI-UHFFFAOYSA-N",
                    "composition": 1,
                    "adsorption": 2.11918
                }
            ]
        },
        {
            "pressure": 0.85403,
            "total_adsorption": null,
            "species_data": [
                {
                    "InChIKey": "CURLTUGMZLYLDI-UHFFFAOYSA-N",
                    "composition": 1,
                    "adsorption": 2.11995
                }
            ]
        },
        {
            "pressure": 0.86617,
            "total_adsorption": null,
            "species_data": [
                {
                    "InChIKey": "CURLTUGMZLYLDI-UHFFFAOYSA-N",
                    "composition": 1,
                    "adsorption": 2.13548
                }
            ]
        },
        {
            "pressure": 0.86638,
            "total_adsorption": null,
            "species_data": [
                {
                    "InChIKey": "CURLTUGMZLYLDI-UHFFFAOYSA-N",
                    "composition": 1,
                    "adsorption": 2.13564
                }
            ]
        },
        {
            "pressure": 0.87968,
            "total_adsorption": null,
            "species_data": [
                {
                    "InChIKey": "CURLTUGMZLYLDI-UHFFFAOYSA-N",
                    "composition": 1,
                    "adsorption": 2.14812
                }
            ]
        },
        {
            "pressure": 0.88011,
            "total_adsorption": null,
            "species_data": [
                {
                    "InChIKey": "CURLTUGMZLYLDI-UHFFFAOYSA-N",
                    "composition": 1,
                    "adsorption": 2.14776
                }
            ]
        },
        {
            "pressure": 0.89247,
            "total_adsorption": null,
            "species_data": [
                {
                    "InChIKey": "CURLTUGMZLYLDI-UHFFFAOYSA-N",
                    "composition": 1,
                    "adsorption": 2.20586
                }
            ]
        },
        {
            "pressure": 0.8929,
            "total_adsorption": null,
            "species_data": [
                {
                    "InChIKey": "CURLTUGMZLYLDI-UHFFFAOYSA-N",
                    "composition": 1,
                    "adsorption": 2.16523
                }
            ]
        },
        {
            "pressure": 0.90626,
            "total_adsorption": null,
            "species_data": [
                {
                    "InChIKey": "CURLTUGMZLYLDI-UHFFFAOYSA-N",
                    "composition": 1,
                    "adsorption": 2.22084
                }
            ]
        },
        {
            "pressure": 0.90655,
            "total_adsorption": null,
            "species_data": [
                {
                    "InChIKey": "CURLTUGMZLYLDI-UHFFFAOYSA-N",
                    "composition": 1,
                    "adsorption": 2.22111
                }
            ]
        },
        {
            "pressure": 0.91984,
            "total_adsorption": null,
            "species_data": [
                {
                    "InChIKey": "CURLTUGMZLYLDI-UHFFFAOYSA-N",
                    "composition": 1,
                    "adsorption": 2.23438
                }
            ]
        },
        {
            "pressure": 0.91991,
            "total_adsorption": null,
            "species_data": [
                {
                    "InChIKey": "CURLTUGMZLYLDI-UHFFFAOYSA-N",
                    "composition": 1,
                    "adsorption": 2.23443
                }
            ]
        },
        {
            "pressure": 0.93263,
            "total_adsorption": null,
            "species_data": [
                {
                    "InChIKey": "CURLTUGMZLYLDI-UHFFFAOYSA-N",
                    "composition": 1,
                    "adsorption": 2.24686
                }
            ]
        },
        {
            "pressure": 0.93349,
            "total_adsorption": null,
            "species_data": [
                {
                    "InChIKey": "CURLTUGMZLYLDI-UHFFFAOYSA-N",
                    "composition": 1,
                    "adsorption": 2.2162
                }
            ]
        },
        {
            "pressure": 0.94664,
            "total_adsorption": null,
            "species_data": [
                {
                    "InChIKey": "CURLTUGMZLYLDI-UHFFFAOYSA-N",
                    "composition": 1,
                    "adsorption": 2.23224
                }
            ]
        },
        {
            "pressure": 0.959,
            "total_adsorption": null,
            "species_data": [
                {
                    "InChIKey": "CURLTUGMZLYLDI-UHFFFAOYSA-N",
                    "composition": 1,
                    "adsorption": 2.24757
                }
            ]
        },
        {
            "pressure": 0.95943,
            "total_adsorption": null,
            "species_data": [
                {
                    "InChIKey": "CURLTUGMZLYLDI-UHFFFAOYSA-N",
                    "composition": 1,
                    "adsorption": 2.24757
                }
            ]
        },
        {
            "pressure": 0.9728,
            "total_adsorption": null,
            "species_data": [
                {
                    "InChIKey": "CURLTUGMZLYLDI-UHFFFAOYSA-N",
                    "composition": 1,
                    "adsorption": 2.29712
                }
            ]
        },
        {
            "pressure": 0.97323,
            "total_adsorption": null,
            "species_data": [
                {
                    "InChIKey": "CURLTUGMZLYLDI-UHFFFAOYSA-N",
                    "composition": 1,
                    "adsorption": 2.29714
                }
            ]
        },
        {
            "pressure": 0.98049,
            "total_adsorption": null,
            "species_data": [
                {
                    "InChIKey": "CURLTUGMZLYLDI-UHFFFAOYSA-N",
                    "composition": 1,
                    "adsorption": 2.30995
                }
            ]
        },
        {
            "pressure": 0.98695,
            "total_adsorption": null,
            "species_data": [
                {
                    "InChIKey": "CURLTUGMZLYLDI-UHFFFAOYSA-N",
                    "composition": 1,
                    "adsorption": 2.28108
                }
            ]
        },
        {
            "pressure": 0.99967,
            "total_adsorption": null,
            "species_data": [
                {
                    "InChIKey": "CURLTUGMZLYLDI-UHFFFAOYSA-N",
                    "composition": 1,
                    "adsorption": 2.29035
                }
            ]
        },
        {
            "pressure": 1.00657,
            "total_adsorption": null,
            "species_data": [
                {
                    "InChIKey": "CURLTUGMZLYLDI-UHFFFAOYSA-N",
                    "composition": 1,
                    "adsorption": 2.33206
                }
            ]
        },
        {
            "pressure": 1.01375,
            "total_adsorption": null,
            "species_data": [
                {
                    "InChIKey": "CURLTUGMZLYLDI-UHFFFAOYSA-N",
                    "composition": 1,
                    "adsorption": 2.31316
                }
            ]
        },
        {
            "pressure": 1.02525,
            "total_adsorption": null,
            "species_data": [
                {
                    "InChIKey": "CURLTUGMZLYLDI-UHFFFAOYSA-N",
                    "composition": 1,
                    "adsorption": 2.32065
                }
            ]
        },
        {
            "pressure": 1.03308,
            "total_adsorption": null,
            "species_data": [
                {
                    "InChIKey": "CURLTUGMZLYLDI-UHFFFAOYSA-N",
                    "composition": 1,
                    "adsorption": 2.35095
                }
            ]
        },
        {
            "pressure": 1.04056,
            "total_adsorption": null,
            "species_data": [
                {
                    "InChIKey": "CURLTUGMZLYLDI-UHFFFAOYSA-N",
                    "composition": 1,
                    "adsorption": 2.33313
                }
            ]
        },
        {
            "pressure": 1.05299,
            "total_adsorption": null,
            "species_data": [
                {
                    "InChIKey": "CURLTUGMZLYLDI-UHFFFAOYSA-N",
                    "composition": 1,
                    "adsorption": 2.35523
                }
            ]
        },
        {
            "pressure": 1.06628,
            "total_adsorption": null,
            "species_data": [
                {
                    "InChIKey": "CURLTUGMZLYLDI-UHFFFAOYSA-N",
                    "composition": 1,
                    "adsorption": 2.36735
                }
            ]
        }
    ]
}
