Repository: sergeionlyart/PET2MOF

# PET2MOF

Исследовательский проект о гипотезе влияния содержания PEI и влажности на рабочую ёмкость CO₂ композита на основе UiO-66 из ПЭТ. [Итоговый отчёт](reports/final_report.md) и [PDF](reports/final_report.pdf) отделяют результаты измерений, контроль модели и условный прогноз.

Научный статус H1: **данных недостаточно**. Внешнее количественное сравнение недоступно, контроль на калибровочных сериях не прошёл, формальная сходимость ансамбля не установлена. PEI@UiO-66-NH2 [S2] — отдельный контроль, а не целевой PET-derived материал.

## Этап v2 (PET-CO2-TASK-002): сухой выбор кандидатов

Ветка `task002-dry-screening`. [Краткое решение](reports/task002/decision_brief.md) ([PDF](reports/task002/decision_brief.pdf)),
[отчёт](reports/task002/final_report_task002.md) ([PDF](reports/task002/final_report_task002.pdf)),
[вклад агентов](reports/task002/agent_contributions.md). По сухим измерениям S2 (25 °C, 1 bar | 1 atm) приоритетные
кандидаты — C72 и C96 с контролем UiO-66-NH2: оба устойчиво выше контроля при отклонениях до ±5 %, различие между
ними не разрешено (нужна погрешность < 1.56 % на значение). Влажный режим, цикл и перенос на PET-derived UiO-66 не
установлены; v1 и его статус не изменены. Команды: `make task002-intake`, `make task002-screen`, `make task002-s100`,
`make report-task002`.

## Этап v3 (PET-CO2-TASK-003): перенос PEI на PET-derived UiO-66

Ветка `task003-pet-transfer`. Статус: **частично выполнено** — CO₂-ёмкость PET-derived UiO-66 в открытых источниках не
найдена, поэтому границы условны через k = q(PET-носителя)/q(аналога). [Решение](reports/task003/decision_brief.md)
([PDF](reports/task003/decision_brief.pdf)), [отчёт](reports/task003/final_report.md)
([PDF](reports/task003/final_report.pdf)), [следующий опыт](reports/task003/next_experiment.md),
[совместимость маршрутов](reports/task003/route_compatibility.md), [ревью](reports/task003/review.md),
[вклад агентов](reports/task003/agent_contributions.md). Приоритет — прямое импрегнирование PEI (R1, номинальная загрузка
как у аналога «30PEI»), резерв — смешанный линкер PET-BDC/NH₂-BDC + PEI через GA (R2); порог переноса k* = 1.06–1.52 (R1) и 1.110 (R2)
при явной совместной гипотезе переноса; её проверяет один парный опыт. Сухой чистый CO₂, ≈298 K; влага, цикл, смесь не оценивались. Команды:
`make task003-test`, `make task003-reproduce`, `make report-task003`.

## Локальное воспроизведение

Установите Python и `uv`, затем выполните `UV_CACHE_DIR="$PWD/.uv-cache" uv sync --locked`. Проектные команды используют зафиксированное окружение; не нужны ключи или модели ИИ. Для `make publish-check` дополнительно нужны установленный `gitleaks` и Git-идентичность с адресом `@users.noreply.github.com` (см. `docs/security.md`).

```sh
make test
make test-ocr
make reproduce-demo
make report
make publish-check
```

Для полного предрегистрированного расчёта используйте отдельный чистый checkout без незакоммиченных изменений:

```sh
git checkout prereg-v1
make reproduce-full
```

`make report` собирает PDF текущей версии отчёта; тег содержит историческое состояние и может иметь прежнюю цель `report`. `make report-t015` сохраняет прежнюю цель в текущей версии. Детали и ограничения запуска — в `docs/post_tag_procedure.md` и `reports/T025/h1_analysis.md`.

## Структура и права

`docs/` — протокол и решения; `sources/` — реестр и аудит; `data/extraction/` — паспорта и проекты; `src/` и `scripts/` — код; `configs/` — входы; `results/` и `runs/` — результаты и паспорта; `reviews/` и `reports/` — проверки и отчёты. См. [sources/LICENSES.md](sources/LICENSES.md): доступность статьи не означает права перепубликации; изображения S117 не включены. Лицензия вложенного шрифта — [LICENSE_DEJAVU](reports/assets/LICENSE_DEJAVU). Права на данные рассматриваются по источникам отдельно.

## English summary

PET2MOF investigates a hypothesis about how PEI loading and humidity might affect the working CO₂ capacity of a PET-derived UiO-66 composite. Working capacity is the difference between adsorption and regeneration loadings.

The scientific status of H1 is **insufficient data**. External quantitative validation cannot be performed with the available conditions, the calibration-set control did not meet all criteria, and the ensemble's formal convergence has not been established.

Everything that decides the hypothesis (code, fitted parameters, tolerances, decision rules and the held-out validation series, pinned by commit and SHA-256) was frozen in the annotated tag `prereg-v1` before the validation package was formally revealed by an independent reviewer. One known exception: the lead had seen S2 Tables 1–2 earlier, so the lead took no decision on how to read the S2 pressure (see `docs/prereg_status.md`).

File: docs/task002/analysis_plan.md
# PET-CO2-TASK-002 — план анализа (фиксируется коммитом до расчётов А и подгонок Б)

Поручение: [`docs/work_order_task002_RU.md`](../work_order_task002_RU.md) (копия поручения из пакета; строка автора
обезличена, исходные MD/PDF с SHA-256 из `metadata/SHA256SUMS.txt` хранятся у владельца). Пакет входов:
`data/task002/PET2MOF_Task002_DataPack_v1.0/` (без двух файлов поручения, см. `docs/task002/intake.md`).

Этот этап — v2, отдельный от v1. История `prereg-v1`, `results/prereg-v1/`, хешируемые документы v1 и статус H1
(«данных недостаточно») не меняются. Решения этапа записываются здесь и в `docs/task002/decisions.md`.

## A. Сухое сравнение S2 (25 °C, давление 1 bar | 1 atm по источнику)

Входы: `data/primary/S2_dry_CO2.csv` (q, ммоль/г сорбента), `S2_materials.csv`, `S2_secondary_properties.csv`.
Контроль — `S2-BASE` (UiO-66-NH2). Все величины кроме q — вторичные и показываются рядом, не в критерии.

* **Номинально:** прирост `q_i/q_0 − 1`; парные отношения `q_a/q_b`; инвентарь `m = 1000/(44.01·q)` кг сорбента на
  1 кг CO2 однократной равновесной загрузки (и удержанный PEI `m·PEI%/100` по авторской оценке Table 1); ценовой
  порог `q_i/q_0`. Это ориентиры в условиях источника, не цикл, не процесс, не экономика.
* **Независимые ограниченные отклонения (сценарии, не ДИ):** для каждого значения `q ∈ [q(1−d) − 0.005, q(1+d) + 0.005]`,
  d ∈ {0.03, 0.05, 0.10}; 0.005 ммоль/г — полуширина округления таблицы. Преимущество A над B устойчиво при d, если
  `lo_A > hi_B`. Интервал отношения `[lo_A/hi_B, hi_A/lo_B]`. Порог (соглашение пакета):
  `d* = (q_a − q_b − 0.01)/(q_a + q_b)`; отдельной колонкой — без округления `(q_a − q_b)/(q_a + q_b)`.
* **Общий калибровочный множитель k** (одинаковый для всех образцов; сюда же альтернатива давления 1 vs 1.01325 bar
  внутри одной статьи): отношения, приросты и ранги инвариантны; инвентарь `m` масштабируется как `1/k`. Показать
  отдельно для k = 1 ± d. Сценарии не усредняются, вероятности, p-value и «вероятность победы» не вычисляются.
* **Классы:** «первый по номинальному значению»; «устойчивое преимущество над контролем при d»; «между кандидатами
  различие не разрешено при d». Не более двух приоритетных кандидатов + контроль. При неразличимости — оба, с
  требуемой точностью различения (`d*` пары) и измерением, которое её даёт.
* Пары, обязательные к отдельному показу: C72/C96, C72/N72, C96/I96 (различия способа подготовки и удержанного PEI —
  не причинная оценка одного фактора), и все образцы против контроля.
* Независимый пересчёт: не менее двух ключевых сравнений другим способом (точная рациональная арифметика и
  перебор вершин интервалов), другим исполнителем, без доступа к его результатам.

## Б. S100: базовая интерполяция против одной минимальной изотермы (298 K)

Разбиение `metadata/S100_internal_split.csv` (39 fit / 9 проверка, блок 0.33–0.46 bar) не меняется.
Карантин (2 provisional-точки) не используется. Экстраполяция запрещена. Не слепая и не внешняя проверка.

1. Сначала независимо повторить `reference/S100_internal_baseline_residuals.csv`, `S100_nominal_shapes.csv` и
   MAE базы 0.028573177766352747 (допуск 1e-10).
2. Модель: **Langmuir** `q = q_s·b·p/(1 + b·p)`, отдельно для каждой из 5 кривых, подгонка по точкам `fit`
   (`scipy.optimize.least_squares`, невзвешенная, q_s > 0, b > 0). Метрики на 9 точках проверки: MAE и max|остаток|
   на образец и суммарно, в сообщённых единицах.
3. **Правило выбора (до подгонки):** база сохраняется, если Langmuir не уменьшает суммарную MAE проверки, или если
   обе MAE меньше полуширины оцифровки 0.105 ммоль/г — тогда различие не разрешено и простая интерполяция остаётся
   основным описанием. Параметры считаются неустойчивыми, если относительная стандартная ошибка (по якобиану) q_s или
   b > 50 %, либо q_s > 3·max(q) кривой.
4. **Toth** — только если у Langmuir обнаружен систематический недостаток на fit-точках: число смен знака остатков
   ≤ 2 при ≥ 8 точках образца. Иначе не подгоняется. DSL не используется (D06 пакета: авторские коэффициенты не
   переданы как данные).
5. Чувствительность к полуширинам оцифровки: детерминированные сдвиги всех q на ±0.105 и всех p на ±0.042 (по
   отдельности), повторная подгонка; изменение MAE проверки и параметров. Полуширины не превращаются в SD и не делятся
   на √n.
6. Форма: `q(p)/q(0.85)` при 0.15/0.50/0.85 bar внутри образца; разность — характеристика ветви адсорбции, не рабочая
   ёмкость. Подгонка по всем 48 точкам после этого — только описание кривой, не повторная проверка.

## В. Оператор отношения объёмов пор

Отделить `Vp_ratio_to_w0` от требований газовой адсорбции (RH, pCO2, CO2-носитель, температурный коэффициент PEI)
в `src/pet2mof/calibration/prediction.py`; сохранить требования basis/unit/w/D-11/`scale ≥ 0`. Это новая версия кода
(v2); прогнозы и проверка `prereg-v1` не пересчитываются и не переоцениваются. Любое сравнение с Vp S2 — ретроспективно
на виденных данных.

File: docs/task002/decisions.md
# Решения этапа v2 (PET-CO2-TASK-002)

Нумерация отдельная от v1 (`docs/decisions.md`, D-01…D-18, не меняется).

* **E-01 (17.11.2026).** Этап v2 ведётся на ветке `task002-dry-screening`; входы — `data/task002/`, выходы —
  `reports/task002/`, паспорта — `runs/`. v1 не перезаписывается.
* **E-02.** Два файла поручения с именем владельца не входят в Git-копию пакета (`docs/task002/intake.md`).
* **E-03.** Правила анализа А/Б/В фиксируются `docs/task002/analysis_plan.md` коммитом до расчётов исполнителей.
  Изменение правил после просмотра результатов — новая запись E-xx с причиной; прежний результат сохраняется.
* **E-04.** Сценарии ±3/5/10 % — проверки устойчивости решения, не измеренные неопределённости; вероятности не
  вычисляются (поручение §4.1). Правило P(rank=1) из v1 здесь не применяется.

File: docs/task002/error_log.md
# Журнал ошибок, отклонений и вмешательств (этап v2)

| # | Когда | Что | Кто обнаружил | Последствие / исправление |
| --- | --- | --- | --- | --- |
| 1 | приёмка | Поручение пришло без архива пакета; работа не начиналась до его получения | руководитель | **Вмешательство человека:** владелец приложил `PET2MOF_Task002_DataPack_v1.0.zip` |
| 2 | приёмка | В строке автора поручения и в PDF — имя владельца; публикация не согласована | руководитель | Два файла поручения вне Git (E-02); обезличенная копия `docs/work_order_task002_RU.md` |
| 3 | T031 | Без этих двух файлов `make reproduce-demo` пакета в чистой копии падает на `distributed_manifest_integrity` (35/36) | T031 (Terra) | Ожидаемо по E-02; обёртка `scripts/task002/accept_pack.py` проверяет манифест с явным исключением двух строк |
| 4 | T031 | `DATA_DICTIONARY_RU.md` пакета не описывает поколоночно все CSV (домены, nullability, единицы метрик) | T031 (Terra) | Ограничение пакета, записано; данные не меняются |
| 5 | T031 | PMC HTML при повторном обращении выдал CAPTCHA | T031 (Terra) | Не обходилась; таблицы сверены по открытому JATS Europe PMC |
| 6 | приёмка | Пакет заявляет Python 3.10+, но проходит и на 3.9.6 | руководитель | Записано; учитываемые запуски — зафиксированный Python 3.12.0 |
| 7 | T032 | Клон исполнителя не содержал `holdout/v1`; реальные строки S2 Vp им не прочитаны | T032 (Sol) | Руководитель проверил исправленный `evaluate` на 6 реальных строках в основной копии |
| 8 | черновик решения | Руководитель вписал в черновик `decision_brief.md` интервалы инвентаря «на глаз» (C72 6.36–7.67 и др.), не совпадающие с расчётом | руководитель (сверка с CSV) | Заменены значениями `stress_independent.csv` при ±5 %: C72 6.63–7.35, C96 6.86–7.61, BASE 8.09–8.98 |
| 9 | T034 | Первая (отладочная) попытка Toth в физических координатах не сошлась ни с одного из 9 стартов | T034 (Sol) | Логарифмическая параметризация той же формулы; все 36 попыток сохранены; Toth не идентифицируется и не принят |
| 10 | T035 | (major) Разногласие давления 1 bar / 1 atm ошибочно отнесено руководителем к общему множителю q в плане, решении, промежуточном выводе и плане опыта | T035 (Astra) | E-05: поправка отдельным блоком; числа не меняются |
| 11 | T035 | (major) Бюджет погрешности следующего опыта относил массу и давление к общей ошибке | T035 (Astra) | E-06: бюджет разделён; после T035r-01 уточнено, что округление входит в границы один раз (порог d* его уже учитывает) |
| 12 | T035 | (minor) Химия закрепления оставлена условием «если» | T035 (Astra) | Описана по S2 §2.1 (основание Шиффа с NH2 линкера; доля связанного PEI не установлена) |
| 13 | T035 | (minor) «37/37 SHA-256» не описывает проверку публичной копии | T035 (Astra) | «37/37 при получении; 35/35 + 2 явных исключения в публичной копии» |
| 14 | T035r | (minor) В исправленном бюджете округление учитывалось дважды (в пороге d* и в сумме бюджета) | T035r (Astra) | Исправлено: сравнение суммарной относительной полуширины без повторного округления; общая форма для разных бюджетов |
| 15 | T035r | Проверяющий прочитал сохранённый JATS S2 из `private/` основного клона (вне своего клона) | руководитель (по отчёту) | Известное ограничение: sandbox ограничивает запись, не чтение (`docs/security.md`); файл — открытый текст статьи, не секрет |

File: docs/task002/intake.md
# Приёмка пакета `PET2MOF_Task002_DataPack_v1.0` (шаг 1 поручения 002)

Руководитель, 17.11.2026. Предварительная приёмка; сверка ключевых клеток S2 с первоисточником — отдельная карточка
T031 (другой исполнитель).

| Проверка | Результат |
| --- | --- |
| Архив | `PET2MOF_Task002_DataPack_v1.0.zip`, 136 241 байт, SHA-256 `57440cffb7a530f6225d1a2e24175388907090bedf2fe6b9f76abb3c4906204f` — **записан при получении, не сверен**: хеш архива отправителем не сообщён |
| Состав | 42 файла; 37 перечислены в `metadata/SHA256SUMS.txt`, все 37 совпали. Не хешированы (выходы проверок подготовителя и сам манифест): `checks/data_check.json`, `checks/environment.json`, `checks/independent_arithmetic_check.json`, `checks/local_run.txt`, `metadata/SHA256SUMS.txt` |
| `make reproduce-demo` | exit 0 на временной копии: системный Python 3.9.6 и зафиксированный Python 3.12.0 (`uv run --locked`); 36/36 проверок, 10/10 тестов; `reference/*` и `checks/data_check.json` побайтово совпали с переданными |
| Счёт | 6 образцов S2, 6 сухих ёмкостей, 30 вторичных записей (3 пустых `Qdes_DSC`), 48 точек S100 в 5 сериях + 2 в карантине; разбиение 39 fit / 9 проверка |
| S100 против проекта | 5 CSV `data/legacy_original/` совпали по Git blob SHA-1 с `66bae26:data/processed/c_series/` |
| `audit_fixture/prediction_excerpt.py` | `_number` и `evaluate` по AST идентичны `66bae26:src/pet2mof/calibration/prediction.py` (blob `51f78ef…`) |
| S2 против v1-извлечения | dry q, PEI %, Vp, исправленная смесевая ёмкость совпали с `holdout/v1:data/extraction/digitization/T019-S2-tables.json`. Это та же статья через наш прежний конвейер, **не** независимая сверка с первоисточником |
| Секреты / приватность | gitleaks по пакету: 0 находок; путей пользователя и e-mail нет. Имя владельца есть в строке автора поручения (MD) и в метаданных и тексте PDF |

## Отступление от «пакет без изменений»

Файлы `PET_CO2_Task_002_RU.md` и `PET_CO2_Task_002_RU.pdf` (содержат имя владельца) **не включены** в Git-копию пакета:
они хранятся у владельца (`private/task002_pack_originals/`, вне Git), их SHA-256 остаются в манифесте пакета. Текст
поручения в репозитории — `docs/work_order_task002_RU.md`, отличие от оригинала — одна строка `author`. Обёртка
воспроизведения пакета проверяет манифест без этих двух строк и явно сообщает об исключении. Включение имени — решение
владельца.

## Ограничения, унаследованные из пакета

Визуальная постраничная проверка PDF S2 не выполнена ни подготовителем, ни проектом; S100 не переоцифровывался;
подготовитель указал Python 3.10+, фактически пакет проходит и на 3.9.6.

File: docs/task003/analysis_plan.md
# PET-CO2-TASK-003 — план анализа (фиксируется коммитом до учитываемых расчётов карты)

Версия 1.0, 17.11.2026, руководитель. Изменения после первого учитываемого расчёта — только поправками с датой и
причиной, исходный текст сохраняется.

**Что уже видено до фиксации (честно).** Руководитель видел все числа S2 (TASK-002), оцифровку S100 (TASK-002 Б),
SI SRC-03/SRC-06 и вторичный пересказ аннотации SRC-03 (2.06 ммоль/г, условия неизвестны). Для ориентировки
вручную прикинуты балансовые линии для S2 C72 и I96 и S100 30PEI/40PEI. Правила ниже фиксируются до учитываемого
расчёта; публичные данные не объявляются «слепыми», проверка на невиденных данных в этом этапе невозможна —
результат остаётся **условной картой проектирования**.

## 0. Условия и смысл выигрыша

* Сухой чистый CO₂, ≈298 K. S2 — «1 bar | 1 atm» без пересчёта (E-05 TASK-002). S100 — общее наибольшее давление,
  при котором измерены все пять изотерм, **0.896 bar** (UiO-66 выше не измерен); значение берётся кусочно-линейной
  интерполяцией точек оцифровки (метод, сохранённый в TASK-002 Б); экстраполяция запрещена. Результат для смеси и
  дымового газа не заявляется.
* Выигрыш `G = q_comp / q_target_ref`; проектный порог `g ∈ {1.00, 1.10}` (10 % — сценарий полезного выигрыша, не
  установленный эффект). Сравнения: R1 — с R0 (тот же носитель без PEI); R2 — с **собственным** смешанным носителем M
  без PEI и отдельно с R0.
* Все `q_comp` — на массу сухого композита. Основа S100 не установлена → две явные ветви чтения (§2.3).

## 1. Балансовая схема (одна основная)

`h + w + s = 1`, `h, w, s ≥ 0`; `q_comp = h·φ·q_host + w·n_N·η + s·q_s`, `q_s = 0` в минимальной ветви.
`η_min = (g·q_ref − h·φ·q_host)/(w·n_N)` при `w > 0`; `w = 0` — отдельно (`G = h·φ` ≤ 1 при s ≥ 0, φ ≤ 1).
φ ∈ [0, 1] (только блокировка); φ > 1 — отдельная гипотеза, не используется без независимого обоснования.
η — дополнительная сухая сорбция на моль **всего** N PEI; дополнительно сообщается η на моль первичного+вторичного
N, если T041 обоснует долю третичных. Азот NH₂-линкера в N PEI не входит. Сорбция NH₂-носителя учитывается только
через `q_host` собственного носителя (один раз).

`n_N` — из источника: S2 использует N(PEI) = 30.74 мас.% (→ 21.95 ммоль N/г); теоретическое для (C₂H₅N)ₙ 32.52 мас.%
(→ 23.22 ммоль/г) — граница диапазона. Для S100 тип/Mw PEI — по T040; при `unknown` — тот же диапазон.

## 2. Входы и их классы происхождения

1. **Измерения/оценки авторов S2** (Table 1–2): q, W (прирост массы на 1 г MOF), N элементный, PEI_exp (авторская
   формула, проверяется воспроизведением на Table 1). Состав на 1 г: `h = 1/(1+W)`, `w = PEI_exp`, `s = 1 − h − w`.
   **Две ветви для s** (решение не выбирается заранее): (s-I) s — сохраняющийся сухой остаток (GA/олигомеры), состав
   как выше; (s-V) s — летучая часть, удаляемая дегазацией; отношение PEI:MOF сохраняется:
   `r = PEI_exp·(1+W)` (г PEI на 1 г MOF), `h' = 1/(1 + r)`, `w' = r/(1 + r)`, s' = 0. Промежуточные доли — диапазон.
2. **S100** (оцифровка, основа не установлена): q при 0.896 bar; ветви (b-C) все q на массу композита; (b-M) все q
   на массу MOF → `q_comp = q·(1−w)` для PEI-образцов. Доля w: (w-C) метка = мас.% композита; (w-F) метка = мас.% от
   MOF → `w = x/(100+x)`; выбирается по T040, иначе обе. s = 0 (импрегнирование без сшивателя).
3. **Литературные аналоги и стехиометрия η** — таблица T041 (`data/task003/eta_bounds_T041.csv`), классы
   `stoichiometric_ceiling` / `literature_analog_measured` / `project_scenario` не смешиваются.
4. **PET-специфичные данные** (T040): SRC-03 SI (PET vs BDC, одна лаборатория: BET, объёмы, BDC/Zr₆), SRC-06 SI
   (выход BDC из ПЭТ, конверсия, доля NH₂-BDC в каркасе по ЯМР против загрузки, дефектность). **CO₂ `q_host` PET-носителя
   — `unknown`** (основной текст SRC-03 недоступен). Значение из аннотации в расчёт не входит. Если первоисточник будет
   получен, значение вводится одной строкой (T, p, основа, активация, образец) без изменения правил ниже.
5. Проектные сценарии: φ-сетка, k, r (ниже) — помечаются `project_scenario`.

## 3. Расчёты

**А. Материальный баланс** (`material_balance.csv`): на 1 г композита — h, w, s по S2 и S100 (все ветви); проверка
суммы = 1 и неотрицательности; азотный баланс (N линкера ≠ N PEI); подача PEI против удержания (S2 feed/W/PEI_exp);
на 1 кг композита — MOF, PEI (подача и удержание), линкер (по формуле Zr₆O₄(OH)₄L₆ и по дефектному составу
SRC-03/SRC-06 — оба), ПЭТ: теоретический предел (BDC 166.13 г/моль на звено 192.17 г/моль) и сценарий по измеренным
выходам SRC-06 (извлечение BDC, конверсия в MOF); GA — подача отдельно, остаток только как ветвь s-I. Доли:
PET-происхождение среди линкеров (R1: 1; R2: 1 − f, f — доля NH₂-BDC **в каркасе** по ЯМР SRC-06) и массовая доля
PET-фрагментов во всём сорбенте. Ни одна доля не означает «композит из отходов».

**Б. Карта** (`design_window.csv`): η_min на сетке w ∈ [0, 0.50] (шаг 0.01), φ ∈ [0, 1] (шаг 0.01), s ∈ {0, s(S2 C72,
s-I)}, g ∈ {1.00, 1.10}, в нормированной форме `η_min·n_N/q_host = (g − h·φ)/w` и в абсолютной для
q_host ∈ {аналог S2 BASE 2.67 (UiO-66-NH₂); аналог S100 UiO-66 при 0.896 bar; PET — `unknown`}. Классы клеток:
A — η_min ≤ 0 (PEI не нужен); B — 0 < η_min ≤ η_obs_max (наибольшая η среди допустимых линий аналогов при φ ∈ [0,1]
и в литературе T041 при сопоставимых условиях); C — η_obs_max < η_min ≤ η_ceiling (стехиометрия); D — η_min > η_ceiling.
Граница — в замкнутой форме `φ_crit(w; η) = (g − w·n_N·η/q_host)/h`; сетка только для рисунка; совпадение сетки с
замкнутой формой проверяется (|Δ| < 1e-9). Наложить **допустимые линии** (φ, η) аналогов: S2 (все образцы, ветви s-I/
s-V), S100 (все ветви основы и w).

**Перенос аналога на PET-носитель (сценарий, не измерение).** Если абсолютный вклад PEI `w·n_N·η` при тех же w, s
переносится с аналога, а собственная ёмкость PET-носителя `q_host,PET = k·q_host,analog`, то
`G_PET = h·φ·(1 − 1/k) + G_analog/k`. Для каждой допустимой точки линии аналога — интервал G_PET по φ ∈ [0,1].
Порог `k*(g)` — наибольшее k, при котором `G_PET ≥ g` для всех φ ∈ [0, 1] (в замкнутой форме), и φ-зависимая граница.
k — проектный параметр (диапазон 0.8–1.5 для рисунка), измеряемый величиной `q_R0,PET / q_UiO-66,commercial`.

Для R2 дополнительно `r = q_M / q_R0` — неизвестен (линейное смешение запрещено); результат сообщается как условие на r.
Доступность NH₂ для закрепления (T041 §2) — отдельное ограничение R2.

**В. Устойчивость.** Детерминированно; погрешности по происхождению: округление S2 ±0.005 ммоль/г и ±0.05 мас.% (N, PEI),
±0.5 п.п. W; оцифровка S100 по полуширинам TASK-002 (q ±0.105, p ±0.042 bar); диапазон n_N; ветви s и основы.
Общие систематические (основа, n_N, интерпретация s) и индивидуальные (оцифровка/округление каждой серии) — раздельно,
вершинным перебором. Чувствительность: какой параметр сильнее меняет k* и η_min (размах по диапазону каждого при
прочих номинальных). Вероятности не вычисляются; равномерные распределения на незнании не вводятся.

## 4. Правило выбора маршрута (до расчёта)

1. Маршрут, химически несовместимый с PET-носителем в рассматриваемой форме (T041), отклоняется **в этой форме**.
2. Для совместимых маршрутов: при k = 1 и g = 1.10 — есть ли точки класса B на допустимых линиях аналогов; затем k*.
3. Приоритет — маршрут с непустым окном B и бо́льшим k* (устойчивее к неизвестной ёмкости PET-носителя); при равенстве
   (|Δk*| < размаха k* по §3В) — маршрут с меньшей не-PET массой на 1 кг сорбента. Если окна пусты у обоих — отрицательный
   результат в установленной области. Если решение зависит от неизмеренного параметра — рекомендация условная, с порогом.
4. Новый проверяемый прогноз формулируется по k* (или φ_crit) с условием опровержения и измерением, которое его проверяет.

## 5. Что не делается

Нет подгонки φ и η по одной ёмкости (только допустимые линии); нет φ = отношению BET/объёмов N₂; нет GCMC; оператор
пористости v1 (`src/pet2mof/calibration/`) **не используется** в этом этапе; нет вероятностей; нет заявлений о влажном
режиме, цикле, смеси, синтезируемости.

## Поправки

**P3-01 (17.11.2026, до учитываемых расчётов T042; после независимого пересчёта T043 на тех же определениях).**
Причина: T043 показал, что при k ≥ 1 минимум `G_PET` по φ ∈ [0, 1] достигается при φ = 0, поэтому зарегистрированный
`k*_all(g) = G_analog/g` не зависит от состава h. Зарегистрированное определение и правило §4 **не меняются**.
Дополнительно (только как чувствительность, не для правила выбора) сообщаются: `k_crit(φ) = (G_analog − hφ)/(g − hφ)`
при g > hφ и `k*_adm` — минимум k_crit по допустимому отрезку линии аналога, где 0 ≤ η(φ) ≤ η_ceiling; если такого
отрезка нет, ветвь помечается «минимальный баланс несовместим с потолком η». Потолки η — из принятого
`data/task003/eta_bounds.csv` (T041), фиксируются коммитом до запуска T042.

**P3-02 (17.11.2026, до T042; после приёмки входов T041, без расчёта карты).** Причина: T041 показал, что допустимые
линии аналогов — условные алгебраические интервалы, а не измеренные η, и буквальное прочтение §3Б («наибольшая η среди
допустимых линий») даёт η_obs_max = 0.766 (S2 C72, s-I, φ = 0) > стехиометрического потолка 0.5, т. е. класс C пуст и
правило вырождено. Классы клеток фиксируются так: **B** 0 < η_min ≤ η_lit = 0.3747 моль CO₂/моль N (единственная
независимая литературная производная эффективность сухого PEI-сорбента при 298 K/100 kPa, PEI@HP20, `T041-HP-etaapp`;
не прямое измерение дополнительной η); **C** η_lit < η_min ≤ η_ceil = 0.5 (карбаматный потолок при участии всех N,
`T041-ETA-01`); **D** η_min > 0.5. Чувствительность: η_ceil,low = 0.5·0.389 = 0.195 (участвуют только первичные N по
условному отношению S2 12.8/32.9, `T041-N-05`; вторичные неизвестны). Буквальная величина η_obs_max сообщается рядом.
Ветвь s-I для каждого образца S2 дополнительно проверяется на согласованность с подачей GA (остаток s на 1 г MOF не
может превышать подачу чистого GA, `T041-BAL`); несогласованные образцы в ветви s-I помечаются, не исключаются молча.

File: docs/task003/decisions.md
# PET-CO2-TASK-003 — решения руководителя

* **D3-01.** PET-`q_host` (CO₂) = `unknown`: основной текст SRC-03 закрыт, CO₂ нет в SI; значение аннотации не
  используется. Карта — в нормированной форме и для аналогов; статус этапа — не выше «частично выполнено» (поручение §4).
* **D3-02.** Аналог R1 (PEI на UiO-66 без NH₂) — S100 (оцифровка TASK-002, основа не установлена) и S2 I96
  (импрегнирование на UiO-66-NH₂, контраст); аналог R2 — S2 C48/C72/C96/N72 (закрепление через GA на UiO-66-NH₂,
  f = 1). Оба — не PET-derived.
* **D3-03.** Оператор пористости v1 не используется; проверка цепочки `derivatives`/`applicability` поэтому не требуется.
* **D3-04.** Тег `task003-plan-v1.0` создан локально (коммит `ab0b074`); по поручению §9 публикуется только ветка, тег не
  отправляется — фиксация подтверждается хешем коммита и SHA-256 файла плана (`eaeccf4d…f036`).

File: docs/task003/error_log.md
# PET-CO2-TASK-003 — журнал ошибок, неудач и исправлений

| № | Дата (UTC) | Что | Причина | Исправление / статус |
| --- | --- | --- | --- | --- |
| F-01 | 2026-11-17 | ScienceDirect (SRC-06 VoR CC BY, SRC-03) — 403 в встроенном браузере, Cloudflare-проверка для curl | защита сайта | не обходилось; получены открыто отдаваемые SI (docx) |
| F-02 | 2026-11-17 | DTU Orbit и RSC (Cao 2023, ChemComm 2022) — Cloudflare «Just a moment» | защита сайта | не обходилось; Cao получен из репозитория Chalmers |
| F-03 | 2026-11-17 | Каталог загрузок `data/raw/task003/` вначале не был в `.gitignore` | новый путь | добавлен в `.gitignore` до первого коммита |
| F-04 | 2026-11-17 | T040 выполнил карточку частично (нет S4-процентов SRC-03, нет Cao, формул §1.3–1.4 SRC-06) | объём/исполнитель | принято частично; S4 — транскрипция руководителя `T040L-SRC03-S4`; Cao исключён из набора |
| F-05 | 2026-11-17 | Самоотчёт T040 «фактическая модель не раскрыта» | интерфейс | фактические настройки взяты из rollout (`exit.json`) |
| F-06 | 2026-11-17 | Выход T042 зависел от наличия игнорируемого `S2.xml` в клоне (поле источника GA) | исполнитель читал локальный файл | `ga_source()` возвращает фиксированный локатор; учитываемый запуск после правки |
| F-07 | 2026-11-17 | Клон T042 содержал `reports/task003/independent/` (выход T043) | общий базовый коммит | исполнителю запрещено открывать; T042 сообщает, что не открывал; барьер мягкий, не технический — отмечено в отчёте |
| F-08 | 2026-11-17 | Черновик решения: кандидат R1 «w = 0.20–0.25» и масса PET не совпадали с ветвями S100 | редакционная ошибка руководителя | исправлено до коммита: кандидат — протокол «30PEI», числа из `material_balance.csv`; порог прогноза — нижняя граница совместной оболочки 0.95 |
| F-09 | 2026-11-17 | Подпись рис. 3 с «[0, 1]» ломала вставку изображения в PDF; списки сливались в абзац | ограничения локального сборщика | подпись изменена, пункты разделены пустыми строками; сборщик не менялся (v1/v2 PDF не затронуты) |

File: docs/task003/intake.md
# PET-CO2-TASK-003 — приёмка исходной точки (шаг 1)

17.11.2026, руководитель (Claude Code). Начало работы 07:36 UTC.

## Исходная точка

* Базовый коммит `1558433614619e04102989d6b6f1479c50f364ce` (ветка `task002-dry-screening`, совпадает с опубликованной).
  Ветка `task003-pet-transfer` создана от него; рабочее дерево до создания — без незакоммиченных изменений
  (кроме нового игнорируемого каталога загрузок `data/raw/task003/`). `main`, `holdout/v1`, `prereg-v1` не изменялись.
* TASK-002 в наличии: `reports/task002/`, `data/task002/PET2MOF_Task002_DataPack_v1.0/`, `docs/task002/error_log.md`.
* `.env` в рабочей копии отсутствует; для TASK-003 не нужен и не читается.

## Комплект передачи

`PET2MOF_Task003_Handoff_v1.0.zip`, SHA-256 `4eadb85cf99da44bb5726f43816c6d5c6093873cce04cb56004dfd5f7b8373bb`
(**зафиксирован при получении, не сверен с хешем отправителя** — отправитель его не указал). Внутренний
`verify_handoff.py`: 5/5 файлов совпали с `SHA256SUMS.txt` (это целостность комплекта, не научная проверка).
Файлы комплекта — `data/task003/handoff/`; поручение — также `docs/work_order_task003_RU.md` (идентично,
SHA-256 `9c4b6aa8…0be0655`). Имени владельца в MD/PDF комплекта нет (проверено по тексту и метаданным PDF).
Оригинал архива — `private/task003_pack_originals/` (не публикуется).

## Проверка моделей (SRC-07)

Кэш Codex `~/.codex/models_cache.json` (обновлён 2026-11-17T07:42Z, codex-cli 0.166.0) содержит `gpt-6-astra`,
`gpt-6.1-sol`, `gpt-6.1-terra`. Последние фактические запуски (rollout `turn_context`): T036 `gpt-6.1-terra`/medium,
T035r `gpt-6-astra`/high. Состав моделей не меняется. Уровни назначаются по риску (см. карточки T040–T045).

## Адресный поиск PET-источников (шаг 2, первая часть)

Журнал попыток — `data/task003/access_attempts.csv`. Итог:

* **SRC-03 (Waribam 2023)** — основной текст закрыт (OpenAlex `closed`, Semantic Scholar `CLOSED`), не получен;
  платный доступ не обходился. Получен **открыто отдаваемый издателем SI** (docx): Table S1 (условия синтеза),
  Table S2 (N₂-порометрия PET- и BDC-образцов одной лаборатории), расчёт BDC/Zr₆ по ТГА, ЯМР. **CO₂-данных в SI
  нет.** Ёмкость 2.06 ммоль/г из аннотации (вторичный пересказ) увидена руководителем; условия (T, p, активация,
  основа) не установлены → значение `unknown`, в расчёты не входит.
* **SRC-04/05 (Agola–Taddei; Zenodo)** — архив Zenodo уже в проекте (`data/raw/html/S3_zenodo.zip`, загружен
  16.11.2026); локальный MD5 `11146af83d6144080ae9c1c071c07ddb` **совпал** с опубликованным. Содержит N₂-порометрию;
  CO₂/PEI-данных нет (аудит v1). Сырьё — коммерческие DMT/BHET.
* **SRC-06 (Li et al.)** — VoR по Crossref под CC BY 4.0, но ScienceDirect отвечает 403/Cloudflare (не обходилось).
  Получен открыто отдаваемый SI (docx): выход BDC из ПЭТ, конверсия, **доля NH₂-BDC в каркасе по ЯМР растворённых
  образцов против доли в загрузке**, дефектность по ТГА, N₂-BET, XPS. CO₂-данных нет.
* Дополнительно найден аналог Cao et al. 2023 (ACS Sustain. Chem. Eng., CC BY; ферментативный ПЭТ → MOF):
  CO₂-измерений нет.
* Поиск (OpenAlex, Europe PMC full text, веб-поиск) открытого первоисточника с измеренной CO₂-ёмкостью
  PET-derived UiO-66 с условиями — **не дал результата**. Пробел: `q_host` PET-носителя при 298 K не обеспечен
  проверенными данными (основной текст SRC-03 недоступен).

Следствие для поручения §4: PET-специфичная численная связь возможна по составу/пористости (SRC-03 SI,
SRC-06 SI), но не по CO₂. Карта строится в нормированной форме (`q_target/q_host`), PET-`q_host` — отдельная
строка со статусом `unknown`; итоговый статус этапа не может быть выше «частично выполнено», пока строка не
закрыта первоисточником.

File: docs/task004/intake.md
# PET-CO2-TASK-004 — приёмка исходной точки

17.11.2026, руководитель (Claude Code). Поручение: `docs/work_order_task004_RU.md` (копия v1.0, см. D4-01).

## Исходная точка

* Ветка `task004-article` создана от `70685dc686ce22505b303a60920980a02772f019` (`task003-pet-transfer`,
  опубликована); рабочее дерево чистое. `main`, `holdout/v1`, `prereg-v1`, ветки этапов не изменяются.
* Зафиксированные срезы статьи: TASK-001 `66bae26af9970c3142b72d25031c844b5461708f` (2026-11-17 04:03 +0100),
  TASK-002 `1558433614619e04102989d6b6f1479c50f364ce` (06:24 +0100), TASK-003 `70685dc…` (10:28 +0100) — все три
  разрешаются в объекты commit. `docs/history_rewrite_map.txt` (filter-repo 16.11.2026, D-09) менял только состав
  файлов; даты авторов и коммитов filter-repo сохраняет, поэтому даты Git пригодны для хронологии. Единая зона
  хронологии статьи — UTC (журналы агентов в UTC, коммиты +0100).

## Комплект передачи

`PET2MOF_Task004_Article_Handoff_v1.0.zip`, SHA-256
`040dd62d9aeed3d14b988a6157ea120618ba47e858bb88e6af1a63a706a1e173` (зафиксирован при получении; хеш отправителя
не указан). Распакован в отдельный каталог вне репозитория; `verify_package.py` (запуск `python3 -I`):
«Checked 5 files; errors: 0» — целостность комплекта, не проверка содержания. Оригинал архива —
`private/task004_pack_originals/` (не публикуется).

| Файл комплекта | SHA-256 | В репозитории |
| --- | --- | --- |
| `PET_CO2_Task_004_Article_RU.md` | `6bca8d73…a1ca` | `docs/work_order_task004_RU.md` с одной правкой (D4-01) |
| `PET_CO2_Task_004_Article_RU.pdf` | `4c56c0eb…54dc` | нет (та же редакция; содержит адрес репозитория сайта) |
| `README_RU.md` | `4defc753…bdec3` | нет (инструкция передачи; содержит тот же адрес) |
| `references/repositories_and_style.json` | `03838a48…54dc` | нет; используемые сведения — `publications/agentic-research-pet2mof/evidence/source_versions.json` |
| `verify_package.py` | `82f41fe3…e6b` | нет |

## Сайт (только чтение)

Приватный репозиторий сайта клонирован для чтения во временный каталог вне PET2MOF; push-адрес отключён.
Проверенный `main` = `b4a57048d32148707e81bb373088c6003b342b67` (совпадает с указанным в поручении). Прочитаны:
контракт переноса готовой статьи, порядок работы с контентом и локалями, правила импорта статей, стили статьи,
одна существующая RU-статья. Сверены две опубликованные RU-статьи на dobrovola.dev (одинаковый шаблон: оглавление
слева, блок «Кратко», монопространственные метки). Slug `agentic-research-pet2mof` в `content/` и `src/` не найден.
Код, конфигурация и тексты сайта в PET2MOF **не копируются**; таблица стилей статьи пишется заново по цветам,
размерам и шрифтам, перечисленным в поручении и измеренным на публичных страницах.

## Решения при приёмке

* **D4-01.** Адрес приватного репозитория сайта содержит персональные сведения владельца. В копии поручения он
  заменён пометкой; PDF, README комплекта и JSON ссылок в репозиторий не кладутся. В публичных файлах — только
  «приватный репозиторий сайта». Проверка перед commit — расширенный поиск вариантов написания имени.
* **D4-02.** Ссылки статьи на материалы — immutable GitHub URL трёх опубликованных срезов либо относительные пути
  внутри комплекта. Ветка `task004-article` не отправлена; ссылок на её файлы на GitHub нет.
* **D4-03.** Push, merge, запись в репозиторий сайта, CI и размещение черновика не выполняются (поручение §12).
* **D4-04.** Научные выходы TASK-001…003 не пересчитываются; графики статьи читают зафиксированные CSV. Контроль в
  конце: `git diff --stat 70685dc -- reports data runs src` пуст.
