Repository: sergeionlyart/PET2MOF

# PET2MOF

Исследовательский проект о гипотезе влияния содержания PEI и влажности на рабочую ёмкость CO₂ композита на основе UiO-66 из ПЭТ. [Итоговый отчёт](reports/final_report.md) и [PDF](reports/final_report.pdf) отделяют результаты измерений, контроль модели и условный прогноз.

Научный статус H1: **данных недостаточно**. Внешнее количественное сравнение недоступно, контроль на калибровочных сериях не прошёл, формальная сходимость ансамбля не установлена. PEI@UiO-66-NH2 [S2] — отдельный контроль, а не целевой PET-derived материал.

## Этап v2 (PET-CO2-TASK-002): сухой выбор кандидатов

Ветка `task002-dry-screening`. [Краткое решение](reports/task002/decision_brief.md) ([PDF](reports/task002/decision_brief.pdf)),
[отчёт](reports/task002/final_report_task002.md) ([PDF](reports/task002/final_report_task002.pdf)),
[вклад агентов](reports/task002/agent_contributions.md). По сухим измерениям S2 (25 °C, 1 bar | 1 atm) приоритетные
кандидаты — C72 и C96 с контролем UiO-66-NH2: оба устойчиво выше контроля при отклонениях до ±5 %, различие между
ними не разрешено (нужна погрешность < 1.56 % на значение). Влажный режим, цикл и перенос на PET-derived UiO-66 не
установлены; v1 и его статус не изменены. Команды: `make task002-intake`, `make task002-screen`, `make task002-s100`,
`make report-task002`.

## Этап v3 (PET-CO2-TASK-003): перенос PEI на PET-derived UiO-66

Ветка `task003-pet-transfer`. Статус: **частично выполнено** — CO₂-ёмкость PET-derived UiO-66 в открытых источниках не
найдена, поэтому границы условны через k = q(PET-носителя)/q(аналога). [Решение](reports/task003/decision_brief.md)
([PDF](reports/task003/decision_brief.pdf)), [отчёт](reports/task003/final_report.md)
([PDF](reports/task003/final_report.pdf)), [следующий опыт](reports/task003/next_experiment.md),
[совместимость маршрутов](reports/task003/route_compatibility.md), [ревью](reports/task003/review.md),
[вклад агентов](reports/task003/agent_contributions.md). Приоритет — прямое импрегнирование PEI (R1, номинальная загрузка
как у аналога «30PEI»), резерв — смешанный линкер PET-BDC/NH₂-BDC + PEI через GA (R2); порог переноса k* = 1.06–1.52 (R1) и 1.110 (R2)
при явной совместной гипотезе переноса; её проверяет один парный опыт. Сухой чистый CO₂, ≈298 K; влага, цикл, смесь не оценивались. Команды:
`make task003-test`, `make task003-reproduce`, `make report-task003`.

## Локальное воспроизведение

Установите Python и `uv`, затем выполните `UV_CACHE_DIR="$PWD/.uv-cache" uv sync --locked`. Проектные команды используют зафиксированное окружение; не нужны ключи или модели ИИ. Для `make publish-check` дополнительно нужны установленный `gitleaks` и Git-идентичность с адресом `@users.noreply.github.com` (см. `docs/security.md`).

```sh
make test
make test-ocr
make reproduce-demo
make report
make publish-check
```

Для полного предрегистрированного расчёта используйте отдельный чистый checkout без незакоммиченных изменений:

```sh
git checkout prereg-v1
make reproduce-full
```

`make report` собирает PDF текущей версии отчёта; тег содержит историческое состояние и может иметь прежнюю цель `report`. `make report-t015` сохраняет прежнюю цель в текущей версии. Детали и ограничения запуска — в `docs/post_tag_procedure.md` и `reports/T025/h1_analysis.md`.

## Структура и права

`docs/` — протокол и решения; `sources/` — реестр и аудит; `data/extraction/` — паспорта и проекты; `src/` и `scripts/` — код; `configs/` — входы; `results/` и `runs/` — результаты и паспорта; `reviews/` и `reports/` — проверки и отчёты. См. [sources/LICENSES.md](sources/LICENSES.md): доступность статьи не означает права перепубликации; изображения S117 не включены. Лицензия вложенного шрифта — [LICENSE_DEJAVU](reports/assets/LICENSE_DEJAVU). Права на данные рассматриваются по источникам отдельно.

## English summary

PET2MOF investigates a hypothesis about how PEI loading and humidity might affect the working CO₂ capacity of a PET-derived UiO-66 composite. Working capacity is the difference between adsorption and regeneration loadings.

The scientific status of H1 is **insufficient data**. External quantitative validation cannot be performed with the available conditions, the calibration-set control did not meet all criteria, and the ensemble's formal convergence has not been established.

Everything that decides the hypothesis (code, fitted parameters, tolerances, decision rules and the held-out validation series, pinned by commit and SHA-256) was frozen in the annotated tag `prereg-v1` before the validation package was formally revealed by an independent reviewer. One known exception: the lead had seen S2 Tables 1–2 earlier, so the lead took no decision on how to read the S2 pressure (see `docs/prereg_status.md`).

File: reports/task003/drafts/route_compatibility_T041.md
# T041: химическая совместимость R0–R2 и пределы η

17.11.2026. Подготовительный результат, **provisional**, до независимого T044. Приоритет для проверки — R1; R2 — условный резерв после измерения доступных NH₂ и состава. Преимущество по CO₂ и перенос рецептуры C72 на ПЭТ не доказаны. Числа и происхождение: `data/task003/eta_bounds_T041.csv`; паспорта извлечения, оговорки доступа и проверок: `reviews/T041_report.md`. Ссылки [S2], [P3] и т. д. раскрыты ниже; указанный рядом локатор относится именно к этому DOI.

## 1. Паспорта маршрутов

| R0 — PET-derived UiO-66 без PEI | Основание / ограничение |
|---|---|
| Носитель: Zr–карбоксилатный каркас с BDC; линкерных NH₂ нет. Модификатор отсутствует; связи каркаса координационные. | [P3], SI Table S1, §S4, Fig. S3; [U0], SI pp. S2–S3. Водородные связи с OH/сорбатами возможны, но здесь не измерены. |
| PET и коммерческий BDC — разные образцы одной лаборатории. Пара 1Zr:1PET / 1Zr:1BDC: BET 874,6 / 873,9 м²/г; общий объём пор 0,37 / 0,36 см³/г. | [P3], SI Tables S1–S2, Fig. S1; `T041-P3`. Близкая N₂-порометрия не доказывает равенство CO₂-ёмкостей. Дефекты/ацетат — конкурирующие объяснения различий, а не эффект PEI. |
| Количественная проверка: ЯМР растворённого образца — отношение BDC/ацетат; ТГА с остатком ZrO₂ — модель состава. Элементный N — контроль загрязнения, не показатель прививки. | [P3], SI §§S4–S5; предложенные проверки не объявляются выполненными. PEI-аминов для потери нет; блокирование дефектов/пор влияет на сам носитель. CO₂ при целевых условиях и размер кристаллов: `unknown` в прочитанном SI. |

| R1 — непосредственное введение PEI | Основание / ограничение |
|---|---|
| Носитель R0 без линкерного NH₂; PEI имеет первичные, вторичные и третичные N. Допустимая гипотеза: физическое удержание, H-связи с OH/карбоксилатами, координация N к доступному Zr. | [S2], §§2.1, 4.1; [S100], SI §S1. Для PET-образца силы/доли этих взаимодействий не измерены. Само удержание не доказывает ковалентную связь. |
| Схема MOF–NH₂ + GA + PEI из S2 в исходном виде **неприменима**: в обычном UiO-66 отсутствует первый реагирующий NH₂. | [S2], Scheme 1, §2.1; [P3], SI §S4. Если добавить GA, возможны PEI–PEI-сшивка и удержание её продуктов/олигомеров GA; это ещё не мост к каркасу [G1–G2]. |
| Проверка и потери | Элементный N после промывки + массовый баланс определяют удержание; калиброванный ЯМР/ТГА проверяют состав, но отдельно не тип связи. Потери: недоступность внутри слоя PEI, перекрытие окон, координационное связывание N (гипотеза), потребление NH₂ при добавлении GA. S2 I96 — аналог на **NH₂-носителе**, не эксперимент R1 [S2], Table 1, Figs. 1, 4–5, §2.2. Контроль — та же партия R0 без PEI. |

| R2 — смешанный BDC/NH₂-BDC + PEI/GA | Основание / ограничение |
|---|---|
| Координационный каркас с NH₂-BDC; PEI — амины; GA — два альдегида. Возможен мост MOF–N=CH–(CH₂)₃–CH=N–PEI. | Это гипотеза Шиффа по [S2], Scheme 1, §2.1. Конкурируют MOF–MOF и PEI–PEI-сшивка, H-связи, координация, физическое удержание и олигомеры GA [G1–G2]. |
| Фактическая доля NH₂-BDC не равна подаче: 25 → 34, 50 → 54, 75 → 80 мол.%. | [P6], SI §1.3, Fig. S3, Table S3; `T041-P6`. Это авторская оценка по ЯМР, не поверхностная доступность. Контроль — **тот же смешанный каркас без PEI**, дополнительно GA-only для отделения реакции носителя. |
| Проверка и потери | Элементный N требует вычитания N линкера. Количественный ЯМР со стандартом — состав; ТГА — органика/остаток с моделью; XPS — поверхностные атомные отношения, не массовая доля объёмной прививки [P6], SI §§1.3–1.4, Tables S3, S7. NH₂ тратятся на имин, часть остаётся в недоступных полостях, PEI закрывает поры [S2], §2.1. |

**Критерий доказательства:** ни один из этих методов поодиночке не даёт количественной доли мостов MOF–GA–PEI. В S2 FTIR 1618 см⁻¹ не различает варианты сшивки, а имин не обнаружен в ЯМР после щелочного растворения; авторы допускают его разрушение. Нужны согласованный баланс N/линкера/GA, контроль извлечения и метод, сохраняющий связь при измерении; FTIR здесь только качественный [S2], §2.1, Figs. 1–2, §4.5. CO₂-предобработка C временно связывает амины карбаматом и должна ограничивать их расход на сшивку; степень «защиты» не измерена, после вакуумной сушки CO₂ удаляют [S2], §§2.1, 4.3. Это авторская интерпретация, не доказанный выход прививки.

## 2. Геометрическая доступность

Для идеального UiO-66 полости ≈0,8 и 1,1 нм, окно ≈0,6 нм: [U1], Results, “Ambient condition synthesis…”, первый абзац (`T041-GEO-01/02`). Исходная структура подтверждает два типа полостей [U0], SI Figs. S1–S2; основной текст U0 недоступен, размеры ему по памяти не приписываются. Это не средние HK/BJH-размеры и не измерение окон дефектного PET-материала.

Гидродинамический размер PEI Mw 600 в условиях S2 — **unknown**. Независимый аналог PEI-800: авторский молекулярный диаметр 1,62 нм [H], Results “Preparation and characterization…”, SI Fig. 2b; не DLS. В самом SI Fig. 2b модель анизотропна: **0,803×1,750×2,142 нм** (подписи осей; `T041-GEO-06`), поэтому скаляр 1,62 нм не является размером проходного сечения. Только для сценария масштабирования `d₆₀₀ = 1,62(600/800)^ν`: ν=1/3 (постоянная плотность) или 1/2 (идеальная случайная цепь) дают **1,40–1,47 нм** (`T041-GEO-03…05`). Это два модельных варианта, не доверительный интервал реального PEI; короткая разветвлённая цепь, заряд и растворитель делают перенос непроверенным. Сопоставление с окном поддерживает гипотезу преимущественно внешней модификации S2, но не доказывает невозможность проникновения сегментов через окна/дефекты [S2], §2.1.

**Геометрический вывод, не измерение:** при L>0, δ≥0 и однородной плотности линкеров доля в оболочке толщины δ равна `f_shell = 1 − max(1 − 2δ/L, 0)³` для куба со стороной L или сферы диаметра L; при δ≪L: `f_shell ≈ 6δ/L`. В общем случае первый порядок — `Sδ/V`. Вычитается объём внутреннего тела из полного объёма. Для NH₂: `N_access ≈ N_link · f_shell · x_surface · a`, где a∈[0,1] учитывает ориентацию/экранирование; приравнивать x_surface к объёмному x_NMR без проверки нельзя. δ также не измерена. Размер кристаллов L: **unknown** в доступных SRC-03 SI (оглавление, Figs. S1–S9) и SRC-06 SI (§§1–2, Figs. S1–S16); это не утверждение об отсутствии размера в недоступных основных текстах. Численная доля внешних NH₂ не назначена (`T041-GEOM`).

## 3. Что ограничивает η

Здесь η — **дополнительный** сухой равновесный вклад на моль всего N PEI, а не q всего композита/N. Для аммоний-карбаматной ветви два N обслуживают один CO₂: потолок 0,5, не ожидаемое значение [A], §2.5, Fig. 3A–B. Третичный N без N–H непосредственно карбамат не образует; он может быть протонным акцептором в смешанной паре. Бикарбонат на третичных аминах при номинально сухом газе связан с остаточной водой [F], Abstract. Если участвуют только первичные/вторичные N, потолок на весь N — `(f₁+f₂)/2`; если третичные принимают протон — счётный предел `min(0,5; f₁+f₂)`. Карбаминовая кислота и физическая сорбция — другие механизмы; 0,5 не универсальный предел эффективной η [F], Abstract; [H], Figs. 5–6. Диапазон 0…0,5 в CSV — сценарий только карбаматной ветви.

S2 §4.1 действительно сообщает **32,9 мас.% amino groups и 12,8 мас.% primary amino groups**, а не мол.% и не явно мас.% N. Эквивалент массы не определён. Условно: как N — 23,488 и 9,138 ммоль/г; как NH₂-эквиваленты — 20,533 и 7,988 ммоль/г. Отношение 12,8/32,9 = 0,389 допустимо только при одинаковой конвенции обоих анализов; разбиение вторичные/третичные неизвестно. Для своего баланса авторы отдельно используют **N(PEI)=30,74 мас.%**, что даёт 21,946 ммоль N/г при M(N)=14,007 г/моль [S2], §2.1; `T041-N-*`. Эти знаменатели не смешиваются.

| Независимые сухие аналоги | Измеренные входы | Производная эффективность; не прямое измерение η |
|---|---|---|
| S2, C72; 25 °C; Table 2: 1 bar, текст: 1 atm | q=3,26; контроль 2,67 ммоль/г; w=0,194 — авторская оценка; h=1/1,64 | q/(w·n_N)=0,7657 включает носитель. При 0≤φ≤1 и нулевом вкладе остатка η=0,3833…0,7657; пересечение с чисто карбаматным сценарием 0,3833…0,5. [S2], Tables 1–2, §4.6; `T041-S2-C72-*`. |
| Zou et al., PEI@HP20; 298 K, 100 kPa | q=4,35; HP20=0,47 ммоль/г; w=0,50 по подаче | Идеальное звено C₂H₅N: n_N=23,219 ммоль/г; q/(w·n_N)=0,3747. С вычитанием 0…100% вклада 0,5 г HP20: η=0,3545…0,3747. [H], Fig. 3a, Methods Eq. 1 и gas sorption; `T041-HP-*`. |

Вторая работа независима от S2; активация 373 K в вакууме 10 ч [H], Methods. Обе дают измеренную **общую** сорбцию, но не независимо идентифицированную дополнительную η. Поэтому требование двух непосредственно измеренных η в точном смысле поручения **не закрыто**: в CSV разделены измеренные входы, их нормировка и условные интервалы. У HP20 N рассчитан по идеальному звену и загрузке, не элементному анализу; у S2 состав и остаточная масса неопределённы. Полезный диапазон для PET остаётся сценарием. S100 SI Fig. S5 содержит подгонки DSL, а массовая основа прежней оцифровки не установлена; как третье измерение η он не используется [S100], SI pp. S7, S9.

## 4. GA и массовый баланс S2

**Стехиометрия (`T041-GA`):** `OHC(CH₂)₃CHO + 2 RNH₂ → RN=CH(CH₂)₃CH=NR + 2 H₂O`. Один мономер GA расходует до двух первичных аминов в этой схеме. Его углеродный мост C₅H₈ имеет массу **68,119 г/моль**; прирост относительно исходных аминных компонентов — **100,117 − 2×18,015 = 64,087 г/моль**: ещё четыре H уходят с аминов. Считать 68,119 добавленной массой при неизменных массах MOF/PEI — двойной учёт этих H. Основание реакции: [S2], Scheme 1; атомные массы C/H/O=12,011/1,008/15,999 — принятая арифметическая конвенция. В реальном GA возможны гидраты/олигомеры: выделены тример, пентамер, гептамер [G1], p.4169; показана альдольная полимеризация водного GA/олигомеров [G2], Abstract. Это не измерение состава сшивателя S2.

**Формула авторов**, визуально прочитанная в изображении `ao-2018-02319p_m001.jpg`: `w = [(1+W)N − N₀]/[N_PEI(1+W)]`, где W — прирост **на исходный MOF**, N и N₀ — массовые доли азота композита и исходного MOF; N₀=0,050, N_PEI=0,3074. При сохранении исходного MOF: `h=1/(1+W)`, `s=1−h−w`. Это модель баланса, не прямой анализ GA [S2], §2.1, Table 1; `T041-BAL`.

| Образец | W, г/г MOF | N, мас.% | PEI из формулы / Table 1, мас.% | h | s по табличному PEI, % массы композита |
|---|---:|---:|---:|---:|---:|
| C72 | 0,64 | 9,0 | 19,3599 / 19,4 | 0,609756 | 19,6244 |
| N72 | 0,62 | 8,4 | 17,2856 / 17,3 | 0,617284 | 20,9716 |
| C96 | 0,90 | 9,5 | 22,3436 / 22,4 | 0,526316 | 24,9684 |
| I96 | 0,89 | 16,0 | 43,4434 / 43,4 | 0,529101 | 3,6899 |

C96 не совпадает при буквальном округлении результата до десятых (22,3 против 22,4), но расхождение совместимо с округлением входных N/W; данные не исправлялись. По неокруглённой реконструкции w остатки s: **19,6645; 20,9860; 25,0248; 3,6466%** в том же порядке. Сценарий подачи: 0,6007 г **50%-ного раствора** на 0,78 г MOF означает 0,3851 г чистого GA/г MOF; это согласуется с процентами общей подачи в Table 1 [S2], §§4.1, 4.3. У C96 остаток по табличному w — 0,4744 г/г исходного MOF, больше даже этой подачи без вычитания воды. У I96 GA не добавляли [S2], §4.4, но остаток не нулевой. Возможны удержанные вода/растворитель/продукты GA, изменение или потеря носителя, неверная конвенция N(PEI), разная сухая основа либо ошибка/округление исходных величин; выбрать объяснение без новых данных нельзя. Нужен совместный анализ N, Zr, воды/летучих и органических фрагментов после одинаковой сушки.

**PET-опора:** получение BDC-каркаса и его порометрия [P3]; смешанный линкер и его фактический состав [P6]. **Аналоги:** закрепление/сорбция S2 и PEI@HP20. Фотокаталитический оптимум P6 на CO₂ не переносится. R1 имеет понятный путь введения без требования NH₂; R2 требует доказать внешнюю доступность NH₂ и отделить мосты от сшитого PEI. Это химический приоритет проверки, не выбор победителя по ёмкости.

**Источники (DOI; локаторы приведены в тексте):** [S2] [10.1021/acsomega.8b02319](https://doi.org/10.1021/acsomega.8b02319); [S100] [10.1021/acs.iecr.5b03517](https://doi.org/10.1021/acs.iecr.5b03517); [P3] [10.1016/j.cej.2023.145349](https://doi.org/10.1016/j.cej.2023.145349); [P6] [10.1016/j.apcatb.2026.127731](https://doi.org/10.1016/j.apcatb.2026.127731); [U0] [10.1021/ja8057953](https://doi.org/10.1021/ja8057953); [U1] [10.1039/D3SC06719J](https://doi.org/10.1039/D3SC06719J); [H] [10.1038/s41467-025-57972-7](https://doi.org/10.1038/s41467-025-57972-7); [A] [10.1021/acsomega.4c07631](https://doi.org/10.1021/acsomega.4c07631); [F] [10.1002/cssc.201600809](https://doi.org/10.1002/cssc.201600809) (открытая аннотация); [G1] [10.1248/cpb.35.4169](https://doi.org/10.1248/cpb.35.4169); [G2] [10.1248/cpb.37.377](https://doi.org/10.1248/cpb.37.377) (открытая аннотация).
