Repository: sergeionlyart/PET2MOF

# PET2MOF

Исследовательский проект о гипотезе влияния содержания PEI и влажности на рабочую ёмкость CO₂ композита на основе UiO-66 из ПЭТ. [Итоговый отчёт](reports/final_report.md) и [PDF](reports/final_report.pdf) отделяют результаты измерений, контроль модели и условный прогноз.

Научный статус H1: **данных недостаточно**. Внешнее количественное сравнение недоступно, контроль на калибровочных сериях не прошёл, формальная сходимость ансамбля не установлена. PEI@UiO-66-NH2 [S2] — отдельный контроль, а не целевой PET-derived материал.

## Этап v2 (PET-CO2-TASK-002): сухой выбор кандидатов

Ветка `task002-dry-screening`. [Краткое решение](reports/task002/decision_brief.md) ([PDF](reports/task002/decision_brief.pdf)),
[отчёт](reports/task002/final_report_task002.md) ([PDF](reports/task002/final_report_task002.pdf)),
[вклад агентов](reports/task002/agent_contributions.md). По сухим измерениям S2 (25 °C, 1 bar | 1 atm) приоритетные
кандидаты — C72 и C96 с контролем UiO-66-NH2: оба устойчиво выше контроля при отклонениях до ±5 %, различие между
ними не разрешено (нужна погрешность < 1.56 % на значение). Влажный режим, цикл и перенос на PET-derived UiO-66 не
установлены; v1 и его статус не изменены. Команды: `make task002-intake`, `make task002-screen`, `make task002-s100`,
`make report-task002`.

## Этап v3 (PET-CO2-TASK-003): перенос PEI на PET-derived UiO-66

Ветка `task003-pet-transfer`. Статус: **частично выполнено** — CO₂-ёмкость PET-derived UiO-66 в открытых источниках не
найдена, поэтому границы условны через k = q(PET-носителя)/q(аналога). [Решение](reports/task003/decision_brief.md)
([PDF](reports/task003/decision_brief.pdf)), [отчёт](reports/task003/final_report.md)
([PDF](reports/task003/final_report.pdf)), [следующий опыт](reports/task003/next_experiment.md),
[совместимость маршрутов](reports/task003/route_compatibility.md), [ревью](reports/task003/review.md),
[вклад агентов](reports/task003/agent_contributions.md). Приоритет — прямое импрегнирование PEI (R1, номинальная загрузка
как у аналога «30PEI»), резерв — смешанный линкер PET-BDC/NH₂-BDC + PEI через GA (R2); порог переноса k* = 1.06–1.52 (R1) и 1.110 (R2)
при явной совместной гипотезе переноса; её проверяет один парный опыт. Сухой чистый CO₂, ≈298 K; влага, цикл, смесь не оценивались. Команды:
`make task003-test`, `make task003-reproduce`, `make report-task003`.

## Локальное воспроизведение

Установите Python и `uv`, затем выполните `UV_CACHE_DIR="$PWD/.uv-cache" uv sync --locked`. Проектные команды используют зафиксированное окружение; не нужны ключи или модели ИИ. Для `make publish-check` дополнительно нужны установленный `gitleaks` и Git-идентичность с адресом `@users.noreply.github.com` (см. `docs/security.md`).

```sh
make test
make test-ocr
make reproduce-demo
make report
make publish-check
```

Для полного предрегистрированного расчёта используйте отдельный чистый checkout без незакоммиченных изменений:

```sh
git checkout prereg-v1
make reproduce-full
```

`make report` собирает PDF текущей версии отчёта; тег содержит историческое состояние и может иметь прежнюю цель `report`. `make report-t015` сохраняет прежнюю цель в текущей версии. Детали и ограничения запуска — в `docs/post_tag_procedure.md` и `reports/T025/h1_analysis.md`.

## Структура и права

`docs/` — протокол и решения; `sources/` — реестр и аудит; `data/extraction/` — паспорта и проекты; `src/` и `scripts/` — код; `configs/` — входы; `results/` и `runs/` — результаты и паспорта; `reviews/` и `reports/` — проверки и отчёты. См. [sources/LICENSES.md](sources/LICENSES.md): доступность статьи не означает права перепубликации; изображения S117 не включены. Лицензия вложенного шрифта — [LICENSE_DEJAVU](reports/assets/LICENSE_DEJAVU). Права на данные рассматриваются по источникам отдельно.

## English summary

PET2MOF investigates a hypothesis about how PEI loading and humidity might affect the working CO₂ capacity of a PET-derived UiO-66 composite. Working capacity is the difference between adsorption and regeneration loadings.

The scientific status of H1 is **insufficient data**. External quantitative validation cannot be performed with the available conditions, the calibration-set control did not meet all criteria, and the ensemble's formal convergence has not been established.

Everything that decides the hypothesis (code, fitted parameters, tolerances, decision rules and the held-out validation series, pinned by commit and SHA-256) was frozen in the annotated tag `prereg-v1` before the validation package was formally revealed by an independent reviewer. One known exception: the lead had seen S2 Tables 1–2 earlier, so the lead took no decision on how to read the S2 pressure (see `docs/prereg_status.md`).

File: reports/task002/agent_contributions.md
# Вклад агентской команды — этап v2 (PET-CO2-TASK-002)

Руководитель — **Claude Code** (Anthropic): план и правила анализа до расчётов (`docs/task002/analysis_plan.md`),
карточки, приёмка каждой сдачи, научная редактура, слияния, учитываемые запуски с паспортами, итоговые тексты.
Фактическая модель и расход токенов руководителя интерфейсом не раскрываются — **не установлено**.

Исполнители — субагенты **OpenAI Codex**, запуск только через `scripts/agents/run_codex_task.sh` (явные модель,
effort, sandbox, сеть; пользовательский конфиг не загружается; окружение очищено). «Фактически» — из rollout
`turn_context` каждого запуска; токены — из события `turn.completed`; время — от запуска до завершения, минуты.
Журналы сессий — `private/agent_logs/` (не публикуются). Каждый ключевой результат принимал не его автор.

| Карточка | Назначено (модель / effort / сеть) | Фактически | Вход, токены | из них кэш | Выход | рассужд. | мин | Результат приёмки | Проверил |
| --- | --- | --- | ---: | ---: | ---: | ---: | ---: | --- | --- |
| T030 расчёт А + обёртка приёмки | gpt-6.1-sol / high / off | то же | 1 653 235 | 1 584 640 | 23 380 | 4 932 | 8 | принято; эталон пакета — ошибка 0 | T033, T035, руководитель |
| T031 S2 против первоисточника | gpt-6.1-terra / medium / on | то же | 608 567 | 568 320 | 5 045 | 259 | 2 | принято: все клетки совпали; словарь пакета неполон | руководитель (выборочно по сохранённым таблицам) |
| T032 поправка оператора Vp | gpt-6.1-sol / medium / off | то же | 785 729 | 728 064 | 6 017 | 392 | 2 | принято; тест падает на `66bae26` | руководитель (реальные строки S2), T035 |
| T033 независимый пересчёт А | gpt-6.1-terra / high / off | то же | 226 234 | 200 960 | 5 058 | 265 | 1 | принято; расхождение ≤ 1.4·10⁻¹⁴ | руководитель (сверочный запуск) |
| T034 Б: база против Langmuir | gpt-6.1-sol / high / off | то же | 3 316 270 | 3 234 688 | 34 503 | 10 167 | 14 | принято; сохранена интерполяция | T035, руководитель |
| T035 научное ревью | gpt-6-astra / high / on | то же | 1 777 771 | 1 685 504 | 13 572 | 2 116 | 6 | 0 critical / 2 major / 2 minor — исправлены | руководитель |
| T035r повторное ревью | gpt-6-astra / high / off | то же | 724 981 | 642 432 | 7 499 | 826 | 3 | 3 закрыты, 1 частично → T035r-01 исправлено | руководитель |
| T036 чистое воспроизведение | gpt-6.1-terra / medium / off | то же | 808 792 | 772 992 | 6 142 | 892 | 3 | принято с ограничениями (метаданные, PNG-подпись) | руководитель |

Итого исполнители: 9 901 579 входных токенов (из них 9 417 600 из кэша), 101 216 выходных (19 849 рассуждения),
≈ 44 мин суммарного времени запусков (2 643 с; сумма по строкам с округлением до минут — 39); одновременно — не более трёх. Денежная стоимость не рассчитывалась: тарифы
в проекте не зафиксированы.

**Вмешательство человека:** одно — владелец приложил архив пакета, не переданный с первым сообщением. Остальные
решения (исключение имени владельца из Git-копии пакета, поправки E-05/E-06) принял руководитель и записал.

**Обнаруженные ошибки** — `docs/task002/error_log.md` (17 записей): из них 5 — замечания независимых проверяющих к
текстам руководителя (давление как «общий множитель», бюджет погрешности, химия закрепления, счёт хешей, двойное
округление), 2 — арифметические ошибки руководителя (интервалы инвентаря в черновике, сумма токенов), найденные сверкой со скриптом и CSV.

**Чего агенты не делали:** не заявляли новых измерений, не меняли данные пакета, v1 и его научный статус, не
публиковали и не отправляли ничего вовне. Совпадение ответов нескольких LLM не принималось за подтверждение —
ключевые числа проверены независимыми реализациями и первоисточником.

File: reports/task002/decision_brief.md
# PET-CO2-TASK-002 — решение по кандидатам (сухая адсорбция CO2)

17.11.2026 · этап v2 проекта PET2MOF · ветка `task002-dry-screening`. Условия источника S2: сухой чистый CO2, 25 °C,
1 bar (таблица) | 1 atm (текст); ёмкость на массу сорбента после дегазации. Материалы — UiO-66-NH2 и его PEI-модификации
из одной статьи; происхождение из ПЭТ не установлено.

## Решение

**Для следующих исследований — два кандидата, C72 и C96, с контролем UiO-66-NH2 (BASE).** Оба устойчиво выше
контроля при независимых отклонениях каждого значения до ±5 %, но не до ±10 %. **Победитель между ними не назначается:**
номинальный разрыв 3.5 % разрешается только при погрешности каждого измерения ниже 1.56 % (с учётом округления
таблицы ±0.005 ммоль/г). Выбор C96 вторым — по номиналу: от N72 он устойчиво не отделён (порог 2.4 %).

| Образец | q, ммоль/г (измерено) | Эффект к контролю | Устойчив к контролю до | m, кг сорбента / кг CO2* | Ограничения | Следующий опыт |
| --- | ---: | ---: | ---: | ---: | --- | --- |
| C72 — PEI, насыщенный CO2, закреплён; подача 72 | 3.26 | +22.1 % (×1.221) | 9.8 % | 6.97 (6.63–7.35 при ±5 %) | одна партия, нет повторов; PEI 19.4 % — авторская оценка | сухие изотермы C72 и C96, ≥3 приготовления, погрешность < 1.5 % |
| C96 — то же, подача 96 | 3.15 | +18.0 % (×1.180) | 8.1 % | 7.21 (6.86–7.61) | то же; PEI 22.4 % (в заключении 22.1 %) | то же |
| BASE — UiO-66-NH2 | 2.67 | — | — | 8.51 (8.09–8.98) | контроль той же статьи | в той же серии |
| N72 — без насыщения, 72 | 2.99 | +12.0 % | 5.5 % | 7.60 | не отделён от C96 (2.4 %) | по желанию: контраст способа при той же подаче |
| C48 | 2.75 | +3.0 % | 1.3 % | 8.26 | не отделён от контроля при ±3 % | — |
| I96 — импрегнирование | 1.87 | −30.0 % | ниже контроля | 12.15 | поры почти закрыты (Vp 0.0034) | не приоритет |

\* m = 1000/(44.01·q) — одна равновесная загрузка из разгруженного материала; не цикл, не размер фильтра,
не производительность. «Устойчив до» — наибольшая общая относительная полуширина отклонений обоих значений, при
которой преимущество ещё строгое (с округлением). Ценовой порог при равной стоимости материала на загрузку
`q_i/q_0`: C72 1.22, C96 1.18 (без синтеза, регенерации, потерь и ресурса — не экономическое обоснование).

Общий для всех образцов множитель (калибровка прибора, 1 bar против 1 atm) не меняет отношений и рангов; m меняется
как 1/k (при k = 0.95…1.05 — в 1/1.05…1/0.95 раза, т. е. −4.8…+5.3 %). Вторичные свойства, показанные рядом и не входящие в критерий: alpha (отношение
чистогазовых ёмкостей, не селективность смеси) C72 40.6 / C96 48.0 / BASE 25.5; авторская коррекция смеси (производная
оценка) 2.12 / 2.33 / 1.98; влажный отклик (RH не задана) 3.43 / 3.33 / 2.13; DSC 67.3 / 68.0 / unknown кДж/моль
(не энергия установки). Расход удержанного PEI на загрузку 1 кг CO2: C72 1.35 кг, C96 1.62 кг (из авторской оценки).

## Что проверено и как

* Пакет принят: 37/37 SHA-256, воспроизведение расчётов подготовителя побайтово; все клетки Tables 1–2 S2 совпали с
  открытым JATS первоисточника (T031, gpt-6.1-terra). Вёрстка PDF S2 не проверена.
* Расчёт А (T030, gpt-6.1-sol) совпал с эталоном пакета (ошибка 0) и с независимым пересчётом другим способом
  (T033, gpt-6.1-terra: точные дроби, перебор вершин, бисекция): наибольшее расхождение 1.4·10⁻¹⁴, флаги 0 из 24.
  Учитываемые запуски `20261117T044031484585Z-1acc1c2c-task002-A`, `20261117T044043117206Z-cb31d105-task002-A-agreement`.
* Вспомогательная линия Б (S100, 5 оцифрованных изотерм UiO-66/PEI@UiO-66 при 298 K, массовая основа не установлена):
  на заранее назначенном блоке 0.33–0.46 bar (9 точек) кусочно-линейная интерполяция — MAE 0.029, однопозиционный
  Langmuir — 0.135 ммоль/г «сообщённых» (больше полуширины оцифровки 0.105): для PEI-кривых Langmuir систематически
  ошибается по форме; Toth по правилу подключён и не идентифицируется. **Сохранена интерполяция.** Это внутренняя
  ретроспективная проверка на уже виденных данных, не слепая и не внешняя. Run `20261117T045732361230Z-753cec58-task002-B`.
* Поправка В: оператор отношения объёмов пор больше не требует RH, pCO2 и CO2-носителя; регрессионный тест на
  актуальной функции падает на коде v1 (`66bae26`) и проходит теперь (T032). Результаты и статус v1 не пересчитывались.

## Границы

Не установлено и не заявляется: влажный оптимум и влияние влажности; рабочая (циклическая) ёмкость, энергия
регенерации, ресурс; селективность в смеси; промышленная готовность; перенос на UiO-66 из ПЭТ (там другой линкер, без
NH2, — перенос способа закрепления требует отдельного обоснования); причинное приписывание эффекта одному фактору
(способ, подача и удержанный PEI меняются вместе). Сценарии ±3/5/10 % — проверки устойчивости, не измеренные
неопределённости; вероятности не вычислялись. План следующего опыта — `reports/task002/next_experiment.md`.

File: reports/task002/final_report_task002.md
# PET2MOF v2 (PET-CO2-TASK-002): сухая адсорбция CO2 — проверенный пакет данных и выбор кандидатов

17.11.2026 · ветка `task002-dry-screening` · поручение [`docs/work_order_task002_RU.md`](../../docs/work_order_task002_RU.md).
Этап v1 (PET-CO2-TASK-001, тег `prereg-v1`, статус H1 «данных недостаточно») не изменялся.

## 1. Решение

**Для следующих исследований рекомендованы два измеренных кандидата — C72 и C96 (UiO-66-NH2 с PEI, предварительно
насыщенным CO2 и химически закреплённым; подача 72 и 96 % от MOF) — с контролем UiO-66-NH2.** Оба устойчиво выше
контроля при независимых ограниченных отклонениях каждого значения до ±5 % (пороги 9.8 % и 8.1 %), но не до ±10 %.
Между ними различие **не разрешено**: номинальный разрыв 3.5 % требует погрешности каждого измерения ниже 1.56 % (с
округлением таблицы). Победитель не назначается. Краткое решение — [decision_brief.md](decision_brief.md).

Условия: S2 (Zhu et al., ACS Omega 2019, DOI 10.1021/acsomega.8b02319), сухой чистый CO2, 25 °C, давление «1 bar»
(Table 2) / «1 atm» (текст); ёмкость на массу сорбента. Происхождение образцов из ПЭТ не установлено.

## 2. Данные и их приёмка

| Набор | Что | Статус и проверка |
| --- | --- | --- |
| S2 Table 2, сухая q | 6 измеренных значений (author_reported_measurement) | Все клетки Tables 1–2 сверены с открытым JATS первоисточника (T031, Europe PMC); вёрстка PDF не проверена |
| S2 Table 1 | подача PEI, прирост массы, N, авторская оценка PEI, BET, Vp | авторские расчёты и измерения; 22.4 % (Table 1) против 22.1 % (заключение) для C96 сохранены |
| S2 вторичные | alpha, суммарная смесь, авторская коррекция, влажный отклик, DSC (3 пусто) | только рядом с основным критерием |
| S100 | 48 оцифрованных точек 5 изотерм (298 K) + 2 в карантине | существующая оцифровка v1, совпала по Git blob SHA-1 с `66bae26`; масса-основа не установлена |

Приёмка ([intake.md](../../docs/task002/intake.md), [acceptance.json](intake/acceptance.json)): при получении архива —
37/37 SHA-256; в публичной копии — 35/35 и два явно исключённых файла поручения (имя владельца, E-02). Расчёты
подготовителя (`make reproduce-demo` пакета) воспроизведены побайтово на Python 3.9.6 и 3.12.0. Неполнота словаря
данных пакета (T031) записана как ограничение.

## 3. Расчёт А: сравнение кандидатов

Методы зафиксированы до расчётов ([analysis_plan.md](../../docs/task002/analysis_plan.md); поправка E-05 после ревью).
Интервал каждого значения `[q(1−d) − 0.005, q(1+d) + 0.005]`, d = 3/5/10 % — **сценарии**, не доверительные интервалы;
преимущество A над B устойчиво при `lo_A > hi_B`; порог `d* = (q_A − q_B − 0.01)/(q_A + q_B)`. Инвентарь
`m = 1000/(44.01·q)` кг сорбента на однократную равновесную загрузку 1 кг CO2 (не цикл).

| Образец | q, ммоль/г | к контролю | порог к контролю d* | m, кг/кг CO2 | PEI в m, кг (по авт. оценке) |
| --- | ---: | ---: | ---: | ---: | ---: |
| C72 | 3.26 | +22.1 % | 9.78 % | 6.97 | 1.35 |
| C96 | 3.15 | +18.0 % | 8.08 % | 7.21 | 1.62 |
| N72 | 2.99 | +12.0 % | 5.48 % | 7.60 | 1.31 |
| C48 | 2.75 | +3.0 % | 1.29 % | 8.26 | 0.88 |
| BASE | 2.67 | — | — | 8.51 | 0 |
| I96 | 1.87 | −30.0 % | ниже | 12.15 | 5.27 |

| Пара | q_A/q_B | d* с округлением | без округления | устойчиво при 3 / 5 / 10 % |
| --- | ---: | ---: | ---: | --- |
| C72/C96 | 1.035 | 1.56 % | 1.72 % | нет / нет / нет |
| C96/N72 | 1.054 | 2.44 % | 2.61 % | нет / нет / нет |
| C72/N72 | 1.090 | 4.16 % | 4.32 % | да / нет / нет |
| C96/I96 | 1.684 | 25.3 % | 25.5 % | да / да / да |

Пары отличаются одновременно способом подготовки, подачей и удержанным PEI — это не причинная оценка одного фактора.
Назначенный общий множитель ёмкости k не меняет отношений и рангов, m меняется как 1/k. Разногласие «1 bar / 1 atm»
к общему множителю не сводится: его влияние на отношения не оценено (зависит от формы изотерм, которых в S2 нет).
Ценовой порог при равной стоимости материала на загрузку: C72 1.22, C96 1.18 (не экономическое обоснование).
Файлы: [A/](A/) — `nominal.csv`, `stress_independent.csv`, `stress_common_factor.csv`, `pairwise.csv`, `candidates.csv`,
[candidates.md](A/candidates.md). Run `20261117T044031484585Z-1acc1c2c-task002-A`.

**Независимый пересчёт.** T033 (другой исполнитель, без доступа к T030 и эталону пакета) повторил ключевые сравнения
точной рациональной арифметикой, перебором вершин интервалов и бисекцией порогов: наибольшее расхождение с T030
1.4·10⁻¹⁴, 0 из 24 флагов устойчивости ([independent_agreement.json](A/independent_agreement.json), run
`20261117T044043117206Z-cb31d105-task002-A-agreement`). Ревью T035 повторило все 30 пар × 3 сценария точными дробями
(0 из 90 расхождений флагов). Совпадение реализаций — проверка арифметики, не измерений.

## 4. Расчёт Б: S100 — база против минимальной изотермы

Кусочно-линейная интерполяция (база пакета) независимо повторена (MAE 0.028573177766352747, отличие 2·10⁻¹⁷). На
заранее назначенном внутреннем блоке 0.33–0.46 bar (9 точек; 39 для подгонки) однопозиционный Langmuir, подогнанный
отдельно к каждой кривой, даёт суммарную MAE 0.135 против 0.029 ммоль/г «сообщённых»; у PEI-кривых ошибка формы больше
полуширины оцифровки 0.105, у UiO-66 Langmuir точнее (0.005), но q_s неустойчиво. Правило подключения Toth сработало
для четырёх PEI-кривых; Toth не идентифицируется (потеря ранга, граница или отсутствие сходимости; 36 попыток
сохранены). По заранее записанному правилу **сохранена интерполяция**; при сдвигах q ±0.105 и p ±0.042 выбор тот же.

![Кривые S100: точки fit и внутренней проверки, интерполяция и Langmuir; run 20261117T045732361230Z-753cec58-task002-B](B/curves.png)

Это ретроспективная внутренняя проверка на уже виденных данных, не слепая и не внешняя; абсолютный расход сорбента и
«оптимальная» доля PEI по S100 не вычисляются. Файлы: [B/](B/), [decision.json](B/decision.json), run
`20261117T045732361230Z-753cec58-task002-B`.

## 5. Поправка В: оператор отношения объёмов пор

`evaluate` (`src/pet2mof/calibration/prediction.py`) больше не требует RH, pCO2, CO2-носителя и температурного
коэффициента PEI для `Vp_ratio_to_w0`; проверки basis, unit, w, D-11 и `scale ≥ 0` сохранены, CO2-ветви по-прежнему
требуют RH и p. Регрессионный тест `tests/test_task002_vp_operator.py` на актуальной функции: на коде `66bae26` —
92 failed / 69 passed, после исправления — проходит; на 6 реальных строках S2 (N2, 77 K, без RH/p) вычисление
выполняется. Прогнозы и проверка `prereg-v1` не пересчитывались; статус `S2-Table1-Vp-ratio` в v1 — `not_testable`.

## 6. Следующий опыт

[next_experiment.md](next_experiment.md): сухие изотермы C72 и C96 и контроля из одной партии носителя, ≥ 3 независимых
приготовления, давление от ~0.05 до ≥ 1.1 bar (1.000 и 1.01325 bar внутри), бюджет погрешности до измерений с
разделением общей, индивидуальной и состояния образца; порог различимости < 1.56 % на значение по полной
нескомпенсированной погрешности. Перед переносом на UiO-66 из ПЭТ: способ S2 закрепляет PEI через NH2 линкера
(S2 §2.1), которого у терефталатного UiO-66 нет — нужны отдельные варианты материала и контроли носителя.

## 7. Границы

Не установлено и не заявляется: влажное поведение и влажный оптимум, рабочая ёмкость цикла, энергия регенерации,
ресурс, селективность смеси (alpha — отношение чистогазовых ёмкостей), промышленная готовность, результат для
PET-derived материала, вероятности, p-value, «победитель» C72/C96. Измерения (q S2), авторские расчёты (PEI %,
коррекция смеси), наши производные (приросты, пороги, m) и искусственные тесты разделены в CSV колонкой типа величины.

## 8. Проверка и воспроизведение

| Проверка | Кто | Результат |
| --- | --- | --- |
| Сверка S2 с первоисточником | T031, gpt-6.1-terra/medium | все клетки Tables 1–2 совпали |
| Независимый пересчёт А | T033, gpt-6.1-terra/high | расхождение ≤ 1.4·10⁻¹⁴ |
| Научное ревью А/Б/В и текстов | T035, gpt-6-astra/high | 0 critical, 2 major, 2 minor — исправлены (E-05, E-06) |
| Повторное ревью исправлений | T035r, gpt-6-astra/high | см. `reviews/T035r_task002_rereview.md` |
| Чистое офлайн-воспроизведение | T036, gpt-6.1-terra/medium | см. `reviews/T036_clean_reproduction.md` |

Команды (без сети, `.env`, LLM и платного OCR): `make env` (однократно, нужна сеть или локальный кэш uv), `make test`,
`make task002-intake`, `make task002-screen`, `make task002-s100`, `python scripts/task002_independent/recompute.py`,
`python scripts/task002/compare_independent.py`, `make report-task002`. Учитываемые запуски — через `scripts/run.py`
из чистого дерева, паспорта в `runs/`.

## 9. Вклад агентской команды

Руководитель — Claude Code (планирование, правила анализа до расчётов, приёмка, научная редактура, слияния,
учитываемые запуски). Исполнители — субагенты OpenAI Codex, запуск через `scripts/agents/run_codex_task.sh` с явными
моделью, effort, sandbox и сетью; фактические настройки — из rollout `turn_context` (журналы в `private/agent_logs/`,
не публикуются). Таблица — [agent_contributions.md](agent_contributions.md); журнал ошибок —
[error_log.md](../../docs/task002/error_log.md). Вмешательство человека: владелец приложил архив пакета, не
переданный с первым сообщением. Согласие нескольких LLM не считалось подтверждением: ключевые числа проверены
независимыми реализациями и первоисточником.

## Источники

S2: Zhu J., Wu L., Bu Z., Jie S., Li B.-G. ACS Omega 2019, 4, 3188–3197, DOI 10.1021/acsomega.8b02319 (Tables 1–2,
§§2.1, 2.2, 4.6). S100: Xian S. et al. Ind. Eng. Chem. Res. 2015, 54, 11151–11158, DOI 10.1021/acs.iecr.5b03517 (SI Fig.
S5, оцифровка проекта `T006-S100-FigS5`). Условия использования источников — `data/task002/…/docs/RIGHTS_AND_SOURCES.md`.

File: reports/task002/interim_A.md
# Промежуточный вывод по набору А (шаг 2 поручения 002)

17.11.2026. Учитываемые запуски: `20261117T044031484585Z-1acc1c2c-task002-A` (расчёт T030, gpt-6.1-sol/high) и
`20261117T044043117206Z-cb31d105-task002-A-agreement` (сверка с независимым пересчётом T033, gpt-6.1-terra/high,
точные дроби и перебор вершин: наибольшее расхождение 1.4·10⁻¹⁴, 0 расхождений флагов). Данные: S2 Table 2 (сухой
чистый CO2, 25 °C, 1 bar | 1 atm), все клетки сверены с первоисточником (T031). Ёмкость — на массу сорбента.

| Образец | q, ммоль/г | к контролю | m, кг сорбента / кг CO2 (одна равновесная загрузка) | устойчиво выше контроля при ±3 / ±5 / ±10 % |
| --- | ---: | ---: | ---: | --- |
| C72 (CO2-насыщенный PEI, 72) | 3.26 | +22.1 % | 6.97 | да / да / нет (порог 9.8 %) |
| C96 | 3.15 | +18.0 % | 7.21 | да / да / нет (порог 8.1 %) |
| N72 (без насыщения, 72) | 2.99 | +12.0 % | 7.60 | да / да / нет (порог 5.5 %) |
| C48 | 2.75 | +3.0 % | 8.26 | нет (порог 1.3 %) |
| BASE (UiO-66-NH2, контроль) | 2.67 | — | 8.51 | — |
| I96 (импрегнирование) | 1.87 | −30.0 % | 12.15 | ниже контроля при всех сценариях |

Пороги — наибольшая общая относительная погрешность каждого из двух значений (плюс ±0.005 ммоль/г округления), при
которой преимущество ещё строгое. Это сценарии, не доверительные интервалы.

**Вывод.** Первый по номиналу — C72. Приоритетные кандидаты: **C72 и C96**, контроль — BASE. Между C72 и C96 различие
**не разрешено** ни при одном сценарии: оно требует погрешности каждого измерения < 1.56 % (без учёта округления
1.72 %), а статья сообщает лишь «< 3 %» для другого сравнения. Внимание: C96 опережает N72 тоже лишь номинально (порог
2.44 %), поэтому выбор C96, а не N72, вторым кандидатом — по номиналу, не по устойчивости; C72 выше N72 устойчиво
только при ±3 % (порог 4.16 %). Общий для всех образцов множитель (калибровка, 1 bar vs 1 atm) не меняет отношений и
рангов, а инвентарь m меняет как 1/k. Перенос на влажный газ, другое давление/температуру и PET-derived UiO-66 не
установлен.

Дальше — часть Б (S100, база против Langmuir по заранее зафиксированным правилам), затем независимое ревью, чистое
воспроизведение и итоговый отчёт.

File: reports/task002/next_experiment.md
# Следующий лабораторный опыт (одна страница; поручение 002 §5В)

Основание: набор А (run `20261117T044031484585Z-1acc1c2c-task002-A`, сверка
`20261117T044043117206Z-cb31d105-task002-A-agreement`); данные S2 Tables 1–2 (сверены T031). Физические опыты не
входят в поручение; это план, не результат.

## Что сравнить и какое разногласие разрешить

* **Кандидаты:** C72 (PEI с предварительным насыщением CO2, подача 72) и C96 (то же, подача 96).
  **Контроль:** немодифицированный UiO-66-NH2 из той же партии носителя. По желанию третий образец — N72 (без
  насыщения, подача 72): C96 опережает его лишь номинально (порог 2.44 %), а пара C72/N72 даёт контраст способа
  подготовки при той же подаче.
* **Разногласие:** номинальный разрыв C72/C96 3.5 % (3.26 против 3.15 ммоль/г) не разрешён: нужна ограниченная
  относительная погрешность каждого значения < 1.56 % при округлении ±0.005 ммоль/г (без округления < 1.72 %).
  Источник сообщает лишь «< 3 %» для другого сравнения (C72/N72), без повторов. Второе разногласие — давление
  «1 bar» (таблица) против «1 atm» (текст). Это не общий множитель q: переход 1 → 1.01325 bar меняет q каждого
  материала по-своему (по наклону его изотермы), поэтому его влияние на отношения в S2 не оценено. Новые изотермы
  дадут q при обоих давлениях, но не установят задним числом, какое давление использовали авторы S2.
* **Если разрыв подтвердится** — C72 предпочтителен ещё и по расходу PEI: удержанный PEI на однократную загрузку
  1 кг CO2 ≈ 1.35 кг против 1.62 кг у C96 (наш производный показатель из авторской оценки PEI Table 1). **Если нет**
  — пара остаётся неразличимой по q, и выбор делается по другим заранее названным критериям (расход PEI, стабильность,
  стоимость), а не по q.

## Протокол (минимум)

1. Одна партия UiO-66-NH2; из неё ≥ 3 независимых приготовления каждого кандидата (повтор синтеза, не только
   повтор измерения) и ≥ 3 аликвоты контроля. Распределение образцов по сериям — до измерений.
2. Сухая равновесная изотерма чистого CO2 при 25.0 °C (термостат с журналом T) на одном волюметрическом приборе;
   одинаковая дегазация (температура, время, вакуум — записать); масса после дегазации.
3. Точки от ~0.05 до ≥ 1.1 bar, чтобы 1.000 и 1.01325 bar были **внутри** измеренного диапазона (интерполяция, не
   экстраполяция) — сравнение кандидатов при обоих давлениях становится измеренным, а не предполагаемым.
4. Повтор измерения на той же аликвоте (повторяемость прибора) отдельно от разброса между приготовлениями.
5. Элементный анализ N на тех же образцах (пересчёт удержанного PEI), Vp и BET по N2 при 77 K — для связи с Table 1.

## Что записать

Сырые точки изотерм (p, q, время установления), массы, калибровка свободного объёма, газ (чистота, точка росы),
журнал T, дегазация; повторы раздельно по уровню (прибор / приготовление).

**Бюджет погрешности — до измерений.** Для каждой операции разделить: (а) общую калибровочную составляющую — только
с обоснованием, что она действительно одинакова для всех образцов (неизвестную связь ошибок не считать идеальным общим
множителем); (б) индивидуальную повторяемость (взвешивание и сухая масса каждой аликвоты, свободный объём,
установление равновесия, давление с учётом разного наклона изотерм; для `q = n/m`: `δq/q = δn/n − δm/m`);
(в) неопределённость состояния образца (дегазация, разброс приготовлений). Порог различимости (сейчас < 1.56 % на
значение) сравнивается с **суммой всех нескомпенсированных ограниченных отклонений каждого значения плюс
округление**, а не только с разбросом приготовлений; три приготовления сами по себе этот предел не гарантируют.
Правило агрегации приготовлений (например, среднее с полушириной по полному бюджету) фиксируется до измерений.
Решение — по тому же правилу ограниченных отклонений с порогом, пересчитанным на новые номиналы; без p-value.

## Перед переносом на PET-derived UiO-66 (проверки носителя и совместимости)

* **Химия закрепления.** По S2 (§2.1, FTIR, рис. 2, Scheme 1) авторы связывают ослабление полос NH2 каркаса с
  реакцией аминогрупп линкера с глутаровым альдегидом (основание Шиффа); при этом они же указывают на конкурирующую
  сшивку самого PEI, и FTIR не разделяет вклады — доля PEI, связанного именно с каркасом, не установлена (проверено
  T035 по открытому JATS Europe PMC). Обычный UiO-66 из ПЭТ (терефталат без NH2) таких групп не имеет: прямой перенос
  этого способа закрепления не обоснован. Аминированный или смешанный линкер либо сшивка PEI без связи с каркасом —
  новые варианты материала, каждый со своим контролем.
* **Носитель:** фазовая чистота и кристалличность (PXRD против эталона), дефектность и состав (TGA, соотношение
  Zr : линкер), BET и объём пор, остаточные примеси переработки ПЭТ (этиленгликоль, катализаторы поликонденсации,
  красители, Na/K), стабильность в воде и в условиях модификации.
* **Контроли:** PET-derived UiO-66 без модификации и UiO-66 из коммерческого линкера, той же процедурой; затем тот же
  протокол сухой изотермы, что выше. Только после этого — влажные опыты.

File: reports/task003/agent_contributions.md
# Вклад агентской команды — этап v3 (PET-CO2-TASK-003)

Руководитель — **Claude Code** (Anthropic): приём поручения, поиск и доступ к источникам, план анализа и поправки
P3-01/P3-02 до расчёта, карточки, приёмка каждой сдачи, правка кода (`ga_source()`, статус provenance), учитываемые
запуски, сравнение с независимым пересчётом, научная редактура и итоговые тексты. Работа руководителя — с 07:36 UTC
17.11.2026. Фактическая модель и расход токенов руководителя интерфейсом не раскрываются — **не установлено**.

Исполнители — субагенты **OpenAI Codex**, запуск только через `scripts/agents/run_codex_task.sh` (явные модель,
effort, sandbox, сеть; пользовательский конфиг не загружается; окружение очищено), каждый в своём клоне на своей
ветке. «Фактически» — из rollout `turn_context`; токены — из `turn.completed`; время — от запуска до завершения.
Самоотчёты исполнителей пишут, что модель им не раскрыта; это верно для их интерфейса, фактические значения взяты
из журналов запуска (`private/agent_logs/`, не публикуются). Одновременно работало не более трёх исполнителей.

| Карточка | Назначено (модель / effort / сеть) | Фактически | Вход, токены | из них кэш | Выход | рассужд. | мин | Результат приёмки | Проверил |
| --- | --- | --- | ---: | ---: | ---: | ---: | ---: | --- | --- |
| T040 извлечение SRC-03/SRC-06/S100 | gpt-6.1-terra / medium / off | то же | 740 797 | 700 160 | 6 189 | 402 | 3.0 | частично: S4-проценты SRC-03 внёс руководитель, Cao исключён | руководитель, T044 (99 ячеек) |
| T041 химия маршрутов и пределы η | gpt-6-astra / high / on | то же | 6 437 335 | 6 256 128 | 33 504 | 6 662 | 21.5 | принято; потолки η → поправка P3-02 | T044 (первоисточники) |
| T042 баланс, карта, k*, робастность | gpt-6.1-sol / high / off | то же | 6 032 821 | 5 897 600 | 52 417 | 14 104 | 28.4 | принято с правкой (F-06); 31 тест | T043, T044, T045 |
| T043 независимый пересчёт (дроби, бисекция) | gpt-6.1-terra / medium / off | то же | 325 530 | 289 152 | 6 686 | 262 | 2.4 | принято; 124/124, ≤ 8.8·10⁻¹³ | руководитель (сверочный запуск) |
| T044 научное ревью | gpt-6-astra / high / on | то же | 5 688 373 | 5 528 576 | 30 167 | 6 448 | 19.0 | 1 critical / 4 major / 2 minor — исправлены | руководитель, T044r |
| T045 чистое воспроизведение без сети | gpt-6.1-terra / medium / off | то же | 550 566 | 515 584 | 5 033 | 462 | 16.1 | принято; найден дефект статуса provenance (F-10) | руководитель |
| T044r повторное ревью исправлений | gpt-6-astra / high / off | то же | 1 054 955 | 983 552 | 15 272 | 3 182 | 9.1 | 5 закрыто, 2 частично; 3 major / 2 minor — исправлены | руководитель |

Итого исполнители: 20 830 377 входных токенов (из них 20 170 752 из кэша), 149 268 выходных (31 522 рассуждения),
≈ 99 мин суммарного времени запусков (5 967 с). Денежная стоимость не рассчитывалась: тарифы в проекте не
зафиксированы. Платный OCR, новые API и `.env` не использовались.

**Вмешательство человека:** одно — владелец приложил поручение и архив передачи. Других указаний по ходу работы не
было; все решения (исключение имени владельца из копии пакета, отказ от обхода Cloudflare/403, поправки плана,
переформулировка прогноза) принял руководитель и записал в `docs/task003/decisions.md` и `error_log.md`.

**Ошибки руководителя, найденные проверяющими** (`docs/task003/error_log.md`): критическая — порог прогноза k ≤ 0.95
взят как G/g вне области этой формулы (T044-01); интерпретационные — T044-02…07 и T044r-01…05 (сохранение φ,
знаменатель k, третье прочтение массы S2, бюджет точности с неверной ковариацией, пример интервала 1.126 вместо 1.127,
«all readings» в README); редакционная F-08. Ни одна не затрагивала арифметику учитываемого расчёта — её
подтвердили три независимых пересчёта (T043, T044, T044r) и побайтовое воспроизведение T045.

**Чего агенты не делали:** не заявляли новых измерений и не «исправляли» данные источников; не меняли v1/v2,
`holdout/v1`, `prereg-v1`; не публиковали и не отправляли ничего вовне (черновик письма авторам SRC-03 не отправлен).
Совпадение ответов нескольких LLM не принималось за подтверждение — числа проверены независимыми реализациями и
первоисточниками.

File: reports/task003/decision_brief.md
# PET-CO2-TASK-003 — решение: способ модификации PET-derived UiO-66 и границы выигрыша

17.11.2026 · этап v3 · ветка `task003-pet-transfer` · статус: **частично выполнено** (CO₂-ёмкость PET-носителя в
открытых первоисточниках не найдена; карта — условная, не валидированный прогноз). Сухой чистый CO₂, ≈298 K;
S2 — «1 bar | 1 atm», S100 — 0.896 bar; не смесь и не дымовой газ.

## Решение

**Приоритет — R1 (прямое импрегнирование PEI в PET-derived UiO-66); резерв — R2 в форме смешанного линкера
PET-BDC/NH₂-BDC с закреплением через глутаровый альдегид.** R2 в форме S2 (NH₂ каркаса + GA + PEI) к PET-UiO-66
без NH₂ **неприменим** — отклонена эта форма, не маршрут. Выбор сделан по правилу, зафиксированному до расчёта
(`docs/task003/analysis_plan.md` §4, коммит `ab0b074`): у обоих выбранных аналогов есть окно класса B; пороги
переноса k* не различимы при неопределённости основы S100; при равенстве выбран маршрут с меньшей не-PET массой.
Это условное применение правила, не доказательство превосходства материала.

| | R1-кандидат | R2-кандидат (резерв) |
| --- | --- | --- |
| Состав | PET-UiO-66 + разветвлённый PEI; номинальная загрузка как метка «30PEI» S100 (тип и Mw PEI в S100 не указаны — выбрать и зафиксировать); удержанная w (0.231 или 0.300 по прочтению метки) — элементным N после дегазации | PET-UiO-66-NH₂ с **f = 0.54** NH₂-BDC в каркасе (подача 50 %, ЯМР SRC-06) + PEI через GA, режим как C72 S2 |
| Аналог (не PET) | S100 30PEI@UiO-66, G = 1.17–1.67 к своему носителю (четыре ветви) | S2 C72, G = 1.221 к UiO-66-NH₂ |
| **Порог k*** (g = 1.10) | **1.06–1.52** по ветвям основы/метки S100; поддержанная оболочка оцифровки 0.87–1.75 (неполная) | **1.110** (округление 1.106–1.114); при третьем прочтении массы S2 (ревью T044) 1.381 |
| Доп. условие | выше метки 30PEI порог 10 % в аналогах не достигается: S100 40PEI G = 1.07 (b-C, +7 %) или 0.64–0.77 (b-M) | r = q_M/q_R0 ≥ **0.901** (при k = 1); доступные NH₂ на поверхности не измерены |
| Доля PET среди линкеров / масса PET-фрагментов | 1.0 / 0.36–0.46 | 0.46 / 0.14–0.20 (+ 0.19–0.26 кг покупного NH₂-BDC на кг) |
| ПЭТ на 1 кг сорбента | теор. 0.42–0.53 кг; по выходам SRC-06 0.62–0.73 кг | теор. 0.17–0.23 кг; по выходам 0.25–0.35 кг |
| Контроли | та же партия PET-UiO-66 без PEI; коммерческий UiO-66 того же протокола **с тем же PEI** | тот же смешанный каркас без PEI; GA-only; PET-UiO-66 |

**Как читать k*.** k = q(PET-носителя)/q(носителя аналога). Схема переноса — совместная гипотеза: у PET-композита
тот же абсолютный вклад PEI, те же w и s и та же доля сохранённой ёмкости носителя φ, что у аналога. Тогда
G_PET = hφ(1 − 1/k) + G/k, и при 1 ≤ k ≤ k* = G/g выигрыш ≥ 10 % сохраняется при любом φ ∈ [0, 1]. При k > k* гарантия
для всех φ утрачивается, но выигрыш возможен при большом φ. Пороги k* относятся к знаменателю S100 при 0.896 bar;
новый коммерческий UiO-66 — другой знаменатель, поэтому опыт строится на собственной паре (ниже).

## Что нового по сравнению с TASK-002

1. **Порог переноса k*** — численное условие выигрыша PET-композита над собственным носителем при явной совместной
гипотезе переноса; и парный опыт, который эту гипотезу проверяет интервальным прогнозом.

2. **Окно загрузки R1 в аналоге**: порог 10 % достигается до метки 30PEI и не достигается при 40PEI (в b-C остаётся
+7 %, в b-M — ухудшение); у S2 I96 (w 0.43–0.45) G = 0.70. Это не универсальная граница w: ветви w-C/w-F альтернативны.

3. **Массовый баланс S2 не замыкается**: 18.5–25.0 % массы C48/C72/C96/N72 не являются ни MOF, ни PEI; у C96 этот
остаток (0.474 г/г MOF) больше подачи чистого GA (0.385 г/г). Прочтение остатка меняет требуемую η для C72 при φ = 1 и
g = 1.10 с 0.172 до 0.307 моль CO₂/моль N, а прочтение основы q — k* C72 с 1.110 до 1.381. При «сухом остатке» C72
требует η = 0.383 > η_lit 0.375 (окна B нет). Рецептура-ориентир C72 количественно не объяснена без масс до и после
дегазации.

## Что не доказано

Ёмкость PET-derived UiO-66 по CO₂ (значение 2.06 ммоль/г из аннотации SRC-03 не используется: условия неизвестны);
перенос вклада PEI и φ с аналога на PET-носитель (допущение сценария); тип связи PEI с каркасом; доля мостов
MOF–GA–PEI; протокол PEI S100; влажность, цикл, смесь, синтезируемость. Проверка на невиденных данных отсутствует —
это **условная карта**, не валидированный прогноз. Аналоги S2/S100 не PET-derived.

## Проверка и воспроизведение

Баланс и границы: учитываемый запуск `20261117T090913416011Z-315d886c-task003-balance-map` (код T042, gpt-6.1-sol;
31 тест); независимый пересчёт точными дробями и бисекцией (T043, gpt-6.1-terra) — 124 сравнения, 0 расхождений,
наибольшее 8.8·10⁻¹³ (`20261117T090931810048Z-0c99ddba-task003-agreement`). Химия и пределы η — T041 (gpt-6-astra).
Ревью T044 (gpt-6-astra): арифметика подтверждена, 1 critical и 4 major замечания к интерпретации исправлены;
повторное ревью T044r: 5 закрыто, 2 частично, затем 3 major и 2 minor исправлены (эти последние правки проверены
только руководителем);
воспроизведение из чистого клона без сети T045 (gpt-6.1-terra) — выходы совпали побайтово с точностью до run_id
(`reports/task003/review.md`). Команды: `make task003-test`, `make task003-reproduce`, `make task003-agreement`,
`make report-task003`.

## Следующий шаг

Один парный опыт: PET-UiO-66 и коммерческий UiO-66 одного протокола, каждый без PEI и с одним и тем же PEI;
сухие изотермы CO₂ при 298 K до ≥ 1.0 bar, ≥ 3 приготовления, u(q) ≤ 2 %. Он даёт k, собственный G коммерческой пары
и проверяет интервальный прогноз переноса. План — `reports/task003/next_experiment.md`.

File: reports/task003/final_report.md
# PET-CO2-TASK-003 — перенос PEI-модификации на PET-derived UiO-66: итоговый отчёт этапа v3

17.11.2026 · ветка `task003-pet-transfer` · статус: **частично выполнено** — CO₂-ёмкость PET-derived UiO-66 в открытых
первоисточниках не найдена, поэтому все границы выигрыша сформулированы условно через отношение
k = q(PET-носителя)/q(аналога). Область: сухой чистый CO₂, ≈298 K, 0.896–1 bar (S100 при 0.896 bar; S2 «1 bar | 1 atm»).
Не смесь, не влажный газ, не цикл.

## 1. Ответ

* **Выбранный маршрут: R1 — прямое импрегнирование разветвлённого PEI в PET-derived UiO-66 с номинальной загрузкой
  как у аналога S100 «30PEI» (удержанная w = 0.231 или 0.300 г/г по прочтению метки; тип и Mw PEI в S100 не указаны). Резерв: R2 в форме смешанного
  линкера PET-BDC/NH₂-BDC (f ≈ 0.54) + PEI через GA (режим S2 C72).** R2 в форме S2 к PET-UiO-66 без NH₂ неприменим.

* **Числа, на которых держится выбор** (g = 1.10, т. е. q_target = 1.10·q_R0): порог переноса k* = G_analog/g для R1
  1.06–1.52 по четырём ветвям основы S100 (поддержанная оболочка оцифровки 0.87–1.75, неполная), для R2-ориентира C72
  1.110 (1.106–1.114; 1.381 при третьем прочтении массы S2, ревью T044);
  окна класса B (η_min ≤ 0.3747) при k = 1 есть у обоих: 30PEI w-C/b-C при φ ≥ 0.53, C72 s-V при φ ≥ 0.63; у C72 в
  ветви s-I окна B нет (η(φ=1) = 0.383). Разность k* (R1 − R2 от −0.32 до +0.41) меньше размаха k* R1 по ветвям (0.455)
  → по правилу §4 ничья, решает меньшая не-PET масса: доля PET-фрагментов 0.36–0.46 (R1) против 0.14–0.20 (R2).

* **Новое:** (1) условный порог переноса k* при явной совместной гипотезе переноса и парный интервальный прогноз,
  который эту гипотезу проверяет; (2) в аналоге порог 10 % достигается до метки 30PEI и не достигается при 40PEI
  (b-C +7 %, b-M ухудшение); (3) массовый баланс S2 не замыкается — 18.5–25.0 % массы композитов C/N не MOF и не PEI,
  у C96 остаток больше подачи GA, и прочтение основы q меняет k* C72 с 1.110 до 1.381.

* **Не доказано:** q_host PET-UiO-66 по CO₂; перенос вклада PEI и φ с аналога на PET-носитель; связь MOF–GA–PEI;
  основа массы и протокол PEI S100; влага, цикл, смесь, синтезируемость. Это **условная карта, не валидированный прогноз**.

## 2. Что известно о PET-носителе

Открытые источники дали состав, но не CO₂ (`data/task003/extracted/`, `reviews/T040_report.md`, `access_attempts*.csv`):

| Источник | Что взято | Что не взято |
| --- | --- | --- |
| SRC-03 (UiO-66 из реального ПЭТ-отхода) | BET 874.6 (PET) против 873.9 м²/г (BDC); ТГА 39.75 / 40.72 % → BDC/Zr₆ ≈ 4.4 (дефекты) | аннотационное 2.06 ммоль/г CO₂ — условия и основа массы неизвестны; основной текст закрыт |
| SRC-06 (BDC из ПЭТ, смешанный NH₂) | извлечение BDC 82.7 %; выход MOF 71–78 %; f по ЯМР 34/54/80 % при подаче 25/50/75; BET 635 | фотокаталитические выводы |
| S2 (UiO-66-NH₂ + GA + PEI) | q, N, W, загрузки C48/C72/C96/N72/I96 (табл. 1–2) | — (не PET; контрольный материал) |
| S100 (PEI@UiO-66) | изотермы 10–40PEI и носителя, рис. S5, интерполяция к 0.896 bar | тип/Mw PEI и основа загрузки не указаны |

ScienceDirect, DTU и RSC отдали 403/Cloudflare — не обходились (F-01, F-02). Черновик запроса авторам SRC-03
(`reports/task003/letters/`) не отправлен.

## 3. Совместимость маршрутов

Паспорта — `reports/task003/route_compatibility.md` (T041, gpt-6-astra). R1 не требует групп, которых нет у
PET-UiO-66. R2 по схеме S2 начинается с NH₂ каркаса, которого нет; со смешанным каркасом путь возможен, но часть
линкеров покупная, мостовая доля MOF–GA–PEI нигде не измерена, PEI (≈1.4–1.6 нм) больше окна UiO-66 (≈0.6 нм) — привязка
ожидается в основном снаружи кристаллов. Собственный контроль R2 — тот же смешанный каркас без PEI плюс GA-only.

## 4. Метод (зафиксирован до расчёта)

План `docs/task003/analysis_plan.md` v1.0 (коммит `ab0b074`, SHA-256 `eaeccf4d…f036`), поправки P3-01 и P3-02 внесены
до учитываемого расчёта и не меняют правило выбора.

* **Баланс** на 1 г композита после дегазации: h + w + s = 1; q_comp = h·φ·q_host + w·n_N·η, где φ — доля сохранённой
  ёмкости носителя, η — моль CO₂ на моль N PEI, n_N = 21.946 ммоль N/г PEI (N = 30.74 мас.%; верх 23.22).
  Требуемая η_min(w, φ) = (g·q_R0 − h·φ·q_host)/(w·n_N) при g = 1.00 и 1.10.

* **Ветви состава.** S2: s-I (остаток s = сшиватель, h = 1/(1+W)) и s-V (остаток — летучее, s = 0). S100: прочтение
  метки w-C (% композита) / w-F (% MOF) и основа массы b-C (композит) / b-M (MOF). Ветви не взвешиваются.

* **Классы η (P3-02):** B ≤ 0.3747 (PEI@HP20, `T041-HP-etaapp`), C ≤ 0.5 (карбаматный потолок), D > 0.5;
  чувствительность — потолок 0.195 (только первичные N).

* **Перенос.** Аналог даёт G = q_comp/q_host. Совместная гипотеза: PET-носитель сорбирует в k раз больше, а
  абсолютный вклад PEI, w, s и φ у PET-композита те же. Тогда G_PET = hφ(1 − 1/k) + G/k. Для k ≥ 1 минимум по φ при
  φ = 0, отсюда зарегистрированное k* = G/g (P3-01); при 1 ≤ k ≤ k* выигрыш ≥ g сохраняется при любом φ ∈ [0, 1].
  При k < 1 минимум при наибольшей допустимой φ (у рассмотренных аналогов G ≥ h, т. е. φ = 1), и правильная
  граница — min по φ от k_crit(φ) (`kstar_all_positive`); при k > k*
  гарантия для всех φ утрачивается, но выигрыш возможен при большом φ. Если φ у PET-композита другая (φ_PET ≠ φ),
  G_PET = hφ_PET + (G − hφ)/k. k_crit(φ) и k*_adm — только чувствительность.

* **Правило §4:** отклонить несовместимую форму; затем окно B при k = 1; затем больший k*; при |Δk*| меньше размаха
  k* — меньшая не-PET масса; если решение зависит от неизмеренного параметра — рекомендация условная, с порогом.

## 5. Результаты

### 5.1 Аналоги и пороги переноса (g = 1.10)

| Аналог | Ветвь | h / w / s | G | η при φ = 0 / 1 | B-окно при k = 1 | k* |
| --- | --- | --- | --- | --- | --- | --- |
| S2 C72 (R2) | s-I | 0.610 / 0.194 / 0.196 | 1.221 | 0.766 / 0.383 | нет | 1.110 |
| S2 C72 (R2) | s-V | 0.759 / 0.241 / 0 | 1.221 | 0.615 / 0.233 | φ ≥ 0.630 | 1.110 |
| S100 30PEI (R1) | w-C/b-C | 0.700 / 0.300 / 0 | 1.670 | 0.482 / 0.280 | φ ≥ 0.532 | 1.518 |
| S100 30PEI | w-C/b-M | 0.700 / 0.300 / 0 | 1.169 | 0.338 / 0.135 | при всех φ | 1.063 |
| S100 30PEI | w-F/b-C | 0.769 / 0.231 / 0 | 1.670 | 0.627 / 0.338 | φ ≥ 0.873 | 1.518 |
| S100 30PEI | w-F/b-M | 0.769 / 0.231 / 0 | 1.284 | 0.482 / 0.193 | φ ≥ 0.372 | 1.168 |
| S100 40PEI | 4 ветви | 0.60–0.71 / 0.29–0.40 / 0 | 0.64–1.07 | — | нет | 0.59–0.98 |
| S2 I96 (импрегн.) | s-I/s-V | 0.53–0.55 / 0.43–0.45 | 0.700 | 0.19 / 0.04–0.05 | нет | 0.637 |

Источник: `analog_lines.csv`, `route_windows.csv`, `transfer_kstar.csv` (запуск
`20261117T090913416011Z-315d886c-task003-balance-map`). Для R2 относительно R0 (а не своего NH₂-контроля) нужно
r = q_M/q_R0 ≥ 0.901 при k = 1 (C72). При g = 1.00 пороги равны G: C72 1.221; 30PEI 1.17–1.67.

### 5.2 Требуемая η и карта

`design_window.csv` (61 812 клеток: w × φ × g ∈ {1.00, 1.10} × ветви × потолки) и рис. 1. Решающая неизвестная для R2 —
природа остатка S2: при φ = 1 и g = 1.10 для C72 требуется η = 0.307 (s-I) против 0.172 (s-V). Для R1 — основа массы
S100: при одной и той же метке G = 1.17 (b-M) или 1.67 (b-C).

### 5.3 Массовый баланс на 1 кг сорбента

`material_balance.csv` (264 строки; сценарии структуры: идеальный UiO-66, верхняя граница дефектного остова, ТГА SRC-03).

| | MOF, г | PEI, г | GA (чистый, подача), г | NH₂-BDC, г | ПЭТ теор., г | ПЭТ по выходам SRC-06, г | доля PET-линкеров | доля PET-фрагментов |
| --- | --- | --- | --- | --- | --- | --- | --- | --- |
| R1, 30PEI w-C | 700 | 300 | 0 | 0 | 422–485 | 617–664 | 1.0 | 0.36–0.41 |
| R1, 30PEI w-F | 769 | 231 | 0 | 0 | 464–533 | 678–730 | 1.0 | 0.40–0.46 |
| R2, C72 s-V, f = 0.54 | 759 | 241 | 292 | 233–260 | 210–235 | 305–353 | 0.46 | 0.18–0.20 |
| R2, C72 s-I, f = 0.54 | 610 | 194 | 235 | 187–209 | 169–189 | 246–284 | 0.46 | 0.14–0.16 |

GA указан как подача по рецептуре S2, а не как удержанная масса.

### 5.4 Робастность

`sensitivity_rank.csv`, `uncertainty_vertices.csv`, `s100_coordinate_envelopes.csv`. Для R1 крупнейший фактор —
дискретная ветвь основы/метки (k* 1.063–1.518, размах 0.455), затем оцифровка изотермы носителя (до 0.168).
Совместная оболочка по вершинам координат и n_N (граница для всех φ, `kstar_all_positive`): w-C/b-C 1.361–1.753;
w-C/b-M 0.871–1.227 — **неполная**: изотерма носителя S100 обрывается на 0.896 bar, неподдержанные угловые вершины не
экстраполировались. Для C72 округление меняет k* лишь на ±0.004; это не точность будущего опыта (S2 сообщает ошибку
повторов < 3 %; независимые ±3 % дают 1.045–1.179, расчёт T044).

**Третье прочтение массы S2 (ревью T044, не в учитываемом расчёте).** Если q S2 отнесена к массе до удаления остатка,
то h, w и q делятся на t = 1 − s: k* C72 = 1.381, C96 = 1.429, N72 = 1.288; η(φ = 1) не меняется (C72 0.383 — окна B
нет; C96 0.355 — есть). Руководитель проверил арифметику (q/t/q_host/g). Неизменность k* между s-I и s-V — следствие
конвенции, а не устойчивость к природе остатка. Вывод «R1 ≥ R2 или ничья» сохраняется (|Δk*| ≤ 0.41 < 0.455);
абсолютные пороги обоих маршрутов неустойчивы.

### 5.5 Баланс S2 не замыкается

По формуле авторов w = [(1+W)N − N₀]/[N_PEI(1+W)] (`s2_pei_formula.csv`) у C48/C72/C96/N72 18.5–25.0 % массы композита
(C72 — 19.6 %) не являются ни MOF, ни PEI. У C96 этот остаток 0.474 г/г MOF больше подачи чистого GA 0.385 г/г MOF;
у I96 без GA остаток 3.7 %. Значит, остаток нельзя целиком приписать сухому GA — возможны вода, растворитель, иная
основа сушки. Ветвь s-I для C96 помечена как несогласованная с подачей GA.

## 6. Решение по правилу §4

1. R2 в форме S2 отклонён для PET-UiO-66 без NH₂ (только эта форма).

2. Окна B при k = 1, g = 1.10: R1 — да, у 30PEI во всех четырёх ветвях (от φ ≥ 0.87 до всех φ); выбранный
   R2-ориентир C72 — только в ветви s-V (у других R2-аналогов, например N72 s-I, окно есть при φ ≥ 0.95, k* = 1.018).

3. k*: R1 1.06–1.52, R2 (C72) 1.110, при третьем прочтении S2 1.381; |Δk*| ≤ 0.41 < 0.455 → ничья.

4. Меньшая не-PET масса на 1 кг: R1 (доля PET-фрагментов 0.36–0.46 против 0.14–0.20; R2 требует 0.19–0.26 кг
   покупного NH₂-BDC). **Приоритет R1, R2 — резерв. Рекомендация условная по k; это применение правила, а не
   доказательство превосходства материала.** При потолке η 0.195 и ветви b-C окно R1 исчезает.

## 7. Новый проверяемый прогноз

Первая редакция (порог k ≤ 0.95) была ошибочной и снята по ревью T044 (critical): она брала G/g в вершине, где G < g
и минимум по φ лежит при φ = 1; к тому же сравнивала знаменатель S100 с новым коммерческим образцом. Исправленная
формулировка проверяет саму схему переноса на **паре одной лаборатории**.

**Прогноз.** Пусть P0 — PET-UiO-66, C0 — UiO-66 из коммерческого BDC того же протокола, P1 и C1 — они же после
одного и того же PEI-протокола; k = q(P0)/q(C0), G_C = q(C1)/q(C0), G_P = q(P1)/q(P0); h_C, h_P — измеренные доли
носителя в C1 и P1. При совместной гипотезе переноса (одинаковые у P1 и C1 абсолютный PEI-вклад на грамм
дегазированного композита и доля сохранённой ёмкости носителя φ) G_P = G_C/k + φ(h_P − h_C/k),
0 ≤ φ ≤ min(1, G_C/h_C), т. е. **G_P ∈ [min(A, B); max(A, B)]**, A = G_C/k, B — то же при φ = φ_max. Пример:
h_C = h_P = 0.70, G_C = 1.17, k = 1.10 → [1.063; 1.128] (округлено наружу); при k = 0.90 — [1.222; 1.300].
Интервал считается без q(P1) и потому проверяем; h и протокол фиксируются до измерения P1.

**Опровержение:** G_P отличается от ближайшей границы более чем на 2σ остатка, вычисленного по четырём q и
составам с учётом общих знаменателей (в примере 2σ ≈ 5.7–6.4 % от границы при u(q) = 2 % на среднее и точно известных h, расчёт T044r; неопределённость
составов добавляет к B u²(h_P) + u²(h_C)/k²).
Это опровергает совокупность допущений переноса, не указывая единственную причину. Следствие для решения: G_P ≥ 1.10 при любом φ, если min(A, B) ≥ 1.10; при h_P = h_C и
k ≥ 1 это 1 ≤ k ≤ G_C/1.10; по аналогу S100 ожидается G_C ≈ 1.17–1.67, т. е. k* ≈
1.06–1.52 — ориентир, а не условие опровержения. Исходы и бюджет — `reports/task003/next_experiment.md`.

## 8. Ограничения

Аналоги S2/S100 — не PET-derived; S2 основан на UiO-66-NH₂. Линии аналогов — алгебраические интервалы, не измеренные η.
η_lit взят с другого носителя (HP20). φ не выводится из BET/объёмов N₂ (оператор пористости v1 не используется,
D3-03). GCMC не применялся; хемосорбция аминами им не описывается. Проверки на невиденных данных нет. Пороги k* не
учитывают возможного изменения удержания PEI и φ на дефектном носителе; k* относится к знаменателю S100 при 0.896 bar
и не переносится на другой коммерческий UiO-66 без собственной пары.

## 9. Проверка и воспроизведение

* Учитываемые запуски из чистого дерева: `20261117T090913416011Z-315d886c-task003-balance-map` (код T042,
  gpt-6.1-sol/high; 31 тест) и `20261117T090931810048Z-0c99ddba-task003-agreement`: независимый пересчёт T043
  (gpt-6.1-terra/medium; точные дроби, бисекция, другой код) — 124 сравнения, 0 расхождений, наибольшее 8.8·10⁻¹³.
  φ_crit не сравнивался автоматически: разница ~10⁻⁴ объясняется округлением n_N в T043 (21.95 против 21.946).
  Первый учитываемый запуск `20261117T083940795087Z-6b405b9f-task003-balance-map` дал те же выходы с точностью до
  run_id; повтор нужен был только для поля статуса provenance (замечание T045).

* Ревью T044 и воспроизведение из чистого клона T045 — `reports/task003/review.md`. Исполнители, время и токены —
  `reports/task003/agent_contributions.md`. Ошибки — `docs/task003/error_log.md`.

* Команды (без `.env`, сети, LLM и платного OCR): `make task003-test`, `make task003-reproduce`,
  `make task003-agreement`, `make report-task003`.

## Рисунки

![Рис. 1. Условная карта η_min(w, φ), g = 1.10: зелёный — класс B, жёлтый — C, красный — D; вертикали — аналоги. Запуск 20261117T090913416011Z-315d886c-task003-balance-map; S2 табл. 1–2, S100 рис. S5](design_window.png)

![Рис. 2. Линии аналогов η(φ); жирно — отрезок 0 ≤ η ≤ 0.5; горизонтали — η_lit 0.3747, потолки 0.5 и 0.195. Тот же запуск](analog_lines.png)

![Рис. 3. Перенос: G_PET(k) по полной оболочке φ от 0 до 1; пунктир — g = 1.10. Тот же запуск; ёмкость PET-носителя не измерена](transfer_window.png)
