Repository: sergeionlyart/PET2MOF

# PET2MOF

Исследовательский проект о гипотезе влияния содержания PEI и влажности на рабочую ёмкость CO₂ композита на основе UiO-66 из ПЭТ. [Итоговый отчёт](reports/final_report.md) и [PDF](reports/final_report.pdf) отделяют результаты измерений, контроль модели и условный прогноз.

Научный статус H1: **данных недостаточно**. Внешнее количественное сравнение недоступно, контроль на калибровочных сериях не прошёл, формальная сходимость ансамбля не установлена. PEI@UiO-66-NH2 [S2] — отдельный контроль, а не целевой PET-derived материал.

File: reports/task003/interim_step2.md
# TASK-003, шаг 2 — что подтверждено для ПЭТ, а что является аналогом (промежуточное сообщение владельцу)

17.11.2026, ветка `task003-pet-transfer`. Карта границ ещё не рассчитана; план анализа зафиксирован до расчёта
(коммит `ab0b074`, `docs/task003/analysis_plan.md`).

| Что | Статус для PET-связанного материала | Источник |
| --- | --- | --- |
| UiO-66 из реального отхода ПЭТ (водный одностадийный синтез) и BDC-контроль той же лаборатории: BET, объёмы пор | **подтверждено (PET-derived)**, N₂ 77 K: 1Zr:1PET 874.6 / 1Zr:1BDC 873.9 м²/г | SRC-03 SI Table S2 (открыто отдаваемый SI) |
| Дефектность PET-UiO-66 (BDC/Zr₆ ≈ 4.4 против 6 у идеального) | **авторская оценка по ТГА**, образец в S4 не назван | SRC-03 SI §S4 |
| **CO₂-ёмкость PET-derived UiO-66** | **не подтверждена**: основной текст SRC-03 закрыт; значение 2.06 ммоль/г из аннотации без условий и образца не используется | SRC-03 (недоступен) |
| Смешанный линкер PET-BDC + NH₂-BDC: доля NH₂-BDC **в каркасе** по ЯМР против загрузки 25→34, 50→54, 75→80 мол.% | **подтверждено (PET-derived BDC)**; NH₂-BDC — покупной | SRC-06 SI Table S3 |
| Выход BDC из ПЭТ 82.7 % (3 опыта), конверсия в MOF 71–78 %, BET PET-UiO-66 635 м²/г | **подтверждено (PET-derived)**, другая лаборатория/метод, чем SRC-03 | SRC-06 SI Tables S1, S2, S8 |
| Водный маршрут из терефталатных эфиров, N₂-порометрия | **аналог**: в Methods — коммерческие DMT/BHET; архив Zenodo сверен по MD5 | SRC-04/05 |
| PEI на UiO-66 без NH₂ (импрегнирование), CO₂ при 298 K | **аналог** (коммерческий UiO-66; основа массы не установлена) | S100 (SRC-02) |
| Закрепление PEI через глутаровый альдегид на UiO-66-NH₂ | **аналог** (не PET, f = 1) | S2 (SRC-01) |

**Что это значит для расчёта.** Численная связь с PET-материалом есть по составу, дефектности и доле аминолинкера,
но не по CO₂. Поэтому карта считается в нормированной форме и для аналогов; PET-`q_host` — одна неизвестная, через
которую сформулировано условие переноса (параметр k = q_PET-носителя / q_коммерческого аналога). Пока эта величина не
измерена или не получена из первоисточника, итог этапа будет «частично выполнено» по критерию (2) поручения.

**Просьба (не блокирует работу).** Если у вас есть законный доступ к полному тексту SRC-03 (Waribam et al. 2023,
DOI 10.1016/j.cej.2023.145349) или SRC-06, пришлите PDF — значение войдёт одной строкой по уже зафиксированным
правилам. Черновик письма авторам SRC-03 — `reports/task003/letters/draft_SRC03_data_request_EN.md` (не отправлен).

File: reports/task003/material_balance.md
# Материальный баланс TASK-003

run_id: `20261117T083940795087Z-6b405b9f-task003-balance-map`. Входы: S2 Tables 1–2; S100 Fig. S5; SRC03/SRC06 SI; T041.

h+w+s=1. Подача GA и удержанный остаток раздельны. s-V удаляет s, сохраняет PEI:MOF; q остаётся на заявленной сухой основе. Никакой доли PET в фактических аналогах S2/S100 не назначено. Сценарии R2 100% NH2 имеют нулевую PET-долю и служат контролем.

Для идеального каркаса M=679.368+6[(1-f)164.116+f179.131] г/моль Zr6. Дефектный остов использует 6-x линкеров SRC06; SRC03: условно 6*(8.8/12)=4.4 по отношению координаций. Положительная неизвестная масса caps уменьшает инвентарь линкеров. Неизвестная дегидратация узла/база TGA остаётся отдельным ограничением. Дефектные оценки — верхние границы при фиксированном узле, не восстановленные экспериментальные формулы.

N PEI = w*30.74%/M(N); N исходного NH2-MOF вычитается в авторской формуле. Табличные w не заменены реконструкцией; её отклонения и интервалы округления — s2_pei_formula.csv. Номинальные PEI feed I96 96% и текст §4.4 (0.716/0.78=91.8%) различаются, обе конвенции отмечены.

| Столбец | Смысл |
|---|---|
| `run_id` | Паспорт запуска. |
| `sample_id` | Идентификатор аналога. |
| `series` | Источник S2/S100. |
| `composition_branch` | Ветвь s-I/s-V или w-C/w-F. |
| `mass_basis_branch` | Для S100 материальный состав общий b-C/b-M; в этой таблице показан один раз как b-C. |
| `original_sI_GA_consistent` | Текстовая оговорка/источник соответствующей величины; см. имя столбца. |
| `structure_scenario` | Формула/маршрут; actual_analog — без PET. Остальные строки — сценарный перенос состава, не образцы S2/S100 из PET. |
| `route` | Маршрут сценария или аналог. |
| `evidence_class` | Класс вычисленной строки: derived или scenario. Классы исходных ячеек сохранены в extracted CSV и input_evidence.csv. |
| `h_g_mof_g_composite` | Массовая доля соответствующего компонента, г/г. |
| `w_g_pei_g_composite` | Массовая доля соответствующего компонента, г/г. |
| `s_g_residue_g_composite` | Массовая доля соответствующего компонента, г/г. |
| `fraction_sum` | Контроль суммы h+w+s. |
| `mof_g_kg_composite` | г соответствующего компонента на 1 кг композита (название компонента в имени). |
| `pei_feed_g_kg_composite` | Номинальная подача Table 1 S2 на 1 кг конечного состава; S100 unknown, пусто. |
| `pei_retained_g_kg_composite` | Удержание: S2 авторский PEI_exp; S100 условная трактовка метки загрузки, не измерение. |
| `pei_feed_note` | Текстовая оговорка/источник соответствующей величины; см. имя столбца. |
| `ga_feed_pure_g_kg_composite` | г соответствующего компонента на 1 кг композита (название компонента в имени). |
| `ga_recipe_source` | Текстовая оговорка/источник соответствующей величины; см. имя столбца. |
| `residue_g_kg_composite` | г соответствующего компонента на 1 кг композита (название компонента в имени). |
| `original_residue_g_g_mof` | s/h исходной ветви s-I; остаётся для проверки GA даже у строки s-V. |
| `sI_ga_feed_consistent` | Остаток s-I на г MOF <= чистая подача GA. Не устанавливает химический состав остатка. |
| `sI_ga_check_applies` | Флаг применения ограничения GA к ветви s-I. |
| `n_pei_mmol_g_composite` | ммоль соответствующего N на г композита; численно равно моль/кг. |
| `n_actual_analog_host_mmol_g_composite` | N исходного носителя S2 из элементных 5%; не N PEI. S100 носитель без NH2. |
| `nitrogen_note` | Текстовая оговорка/источник соответствующей величины; см. имя столбца. |
| `nh2_linker_mole_fraction` | f в каркасе по NMR; у actual S2 идеальный NH2-контроль. |
| `unique_linkers_per_zr6` | Число уникальных линкеров на узел Zr6. |
| `formula_mass_g_mol_zr6` | Масса идеальной формулы/остова на моль узлов Zr6. |
| `linker_mol_kg_composite` | Моль всех линкеров на кг композита. |
| `linker_bound_g_kg_composite` | г соответствующего компонента на 1 кг композита (название компонента в имени). |
| `bdc_acid_equivalent_g_kg_composite` | г соответствующего компонента на 1 кг композита (название компонента в имени). |
| `nh2_bdc_acid_equivalent_g_kg_composite` | г соответствующего компонента на 1 кг композита (название компонента в имени). |
| `pet_theoretical_g_kg_composite` | Теоретический PET: n_BDC*192.17; кислота BDC 166.13 г/моль. Не применяется к actual_analog. |
| `pet_linker_mole_fraction` | R1=1; R2=1-f_NH2,NMR; actual_analog=0, PET-происхождение для него не заявляется. |
| `pet_fragment_mass_fraction` | Масса связанного BDC2- PET-происхождения / масса композита. Не весь PET-повтор и не этиленгликоль. |
| `nitrogen_linker_mmol_g_composite` | N только NH2-линкера формульного сценария; не прибавляется к n_pei. |
| `cap_mass_status` | У дефектного состава известны число линкеров и неизвестны массы концевых групп/гостей. Остов без этих групп даёт верхнюю границу, не точный состав. |
| `src06_mof_conversion` | Авторская конверсия S2 SRC06, доля от 1; переносится только сценарно. |
| `pet_src06_scenario_low_g_kg_composite` | BDC-эквивалент / max(m_BDC/m_PET) / MOF conversion; recovery — граммовое отношение, без второго множителя 192.17/166.13. |
| `pet_src06_scenario_high_g_kg_composite` | BDC-эквивалент / min(m_BDC/m_PET) / MOF conversion. Конверсия MOF не измеренный выход каждого типа линкера. |
| `pet_scenario_note` | Текстовая оговорка/источник соответствующей величины; см. имя столбца. |
| `src03_tga_bdc_mass_g_kg_composite` | Отдельная условная оценка 0.3975*масса MOF из S4. База сухой массы не восстановлена; не приравнивается к остову. |
| `src03_tga_note` | Текстовая оговорка/источник соответствующей величины; см. имя столбца. |
| `extraction_id` | Паспорта/идентификаторы извлечения и производных операций. |
| `source_locator` | Локаторы исходных таблиц и формул. |
| `input_status` | Статус принятых входов provisional. |

File: reports/task003/next_experiment.md
# TASK-003 — один минимальный следующий опыт

**Цель:** на парных образцах одной лаборатории проверить схему переноса PEI-вклада на PET-носитель и измерить
k = q(PET-UiO-66)/q(коммерческий UiO-66). k* аналога S100 (1.06–1.52 при 0.896 bar) — ориентир, не условие
опровержения: знаменатель и протокол PEI S100 (тип, Mw, основа загрузки) не установлены.

| № | Образец (одна партия каждого носителя) | Роль |
| --- | --- | --- |
| 1 | P0: PET-UiO-66 (синтез и активация по SRC-03 или SRC-06) | собственный контроль R0 |
| 2 | C0: UiO-66 из коммерческого BDC, тот же протокол | знаменатель k |
| 3 | **P1 = P0 + разветвлённый PEI** (Mw зафиксировать; номинальная загрузка как «30PEI» S100) | R1-кандидат |
| 4 | **C1 = C0 + тот же PEI** тем же протоколом | собственный аналог, G_C |
| 5 | (если идёт R2) смешанный каркас f ≈ 0.54 без PEI, с PEI/GA, GA-only | резерв со своим контролем |

**Измерения.** Сухие изотермы CO₂, 298 K, ≥ 8 точек до ≥ 1.0 bar; сравнение при одном давлении (0.896 и 1.0 bar);
одинаковая дегазация; q на массу после дегазации (массы до и после). Для 3–5 — элементный N (N носителя вычитается)
и ТГА: оценки h, w, s с указанным методом разделения и неопределённостью. Для 1–2 — ЯМР, N₂ 77 K (контекст, не φ).

**Прогноз.** k = q(P0)/q(C0), G_C = q(C1)/q(C0), G_P = q(P1)/q(P0); h_C, h_P — измеренные доли носителя в C1, P1.
Совместная гипотеза: у P1 и C1 одинаковы абсолютный PEI-вклад на грамм дегазированного композита и доля сохранённой
ёмкости носителя φ. Тогда G_P = G_C/k + φ(h_P − h_C/k), 0 ≤ φ ≤ φ_max = min(1, G_C/h_C), т. е.
**G_P ∈ [min(A, B); max(A, B)]**, A = G_C/k, B — при φ = φ_max. Пример (h = 0.70, G_C = 1.17, k = 1.10):
[1.063; 1.128] (наружу); при k = 0.90 — [1.222; 1.300]. Интервал считается без q(P1); h и протокол фиксируются до
измерения P1. Попадание внутрь — согласие, не измерение φ или η. Если при разных w сохраняется η, а не вклад, нужен
множитель (w_P·n_N,P)/(w_C·n_N,C) — это другая гипотеза, задать заранее.
**Опровержение:** G_P дальше 2σ от ближайшей границы — опровергнута совокупность допущений, без указания единственной
причины. **Следствие:** G_P ≥ 1.10 при любом φ, если min(A, B) ≥ 1.10 (при h_P = h_C и k ≥ 1 это k ≤ G_C/1.10; при
h_P ≠ h_C нижняя граница A только при k ≥ h_C/h_P); иначе ≥ 10 % возможен, лишь если max(A, B) ≥ 1.10.

**Точность.** Область 0.8 ≤ k ≤ 1.6; ≥ 3 независимых приготовления; u ≤ 2 % на **среднее** q каждого образца
(разброс приготовлений и систематика). k, G_C, G_P зависимы (общие знаменатели), поэтому σ считается для остатка
R = G_P − граница по четырём q и составам: в примере 2σ ≈ 5.7 % (A) и 6.4 % (B) от границы при точно известных h
(T044r). Составы добавляют к B (φ_max = 1) u²(h_P) + u²(h_C)/k² (оценка руководителя; при одном общем h — вес 1 − 1/k). Превышение 2σ оценкой не гарантирует мощности теста. w — ±0.01 г/г.

| Исход (взаимоисключающие; 2σ по бюджету) | Решение |
| --- | --- |
| G_P вне интервала более чем на 2σ | перенос опровергнут для пары; R1 — только по прямому G_P |
| согласуется и G_P − 2σ ≥ 1.10 | ≥ 10 % выигрыш R1 на PET-носителе установлен в этой точке |
| согласуется и G_P + 2σ < 1.10 | ≥ 10 % в этой точке нет; причину (k, φ, вклад) опыт не разделяет |
| иначе | неразрешимо при данной точности — повторить с меньшей u(q) |
| s > 0.02 у P1 или C1 | сначала пересчитать h и требуемую η |

Сравнение G_C с S100 — отдельный вопрос, не условие оценки пары: PET-композит может пройти порог и при G_C < 1.10.

File: reports/task003/review.md
# TASK-003 — независимая проверка: ревью, воспроизведение и их исход

17.11.2026. Полные тексты: `reviews/T044_review.md` (+ `reviews/T044_checks/`), `reviews/T045_repro_report.md`,
повторное ревью исправлений — `reviews/T044r_rereview.md`. Ошибки и исправления — `docs/task003/error_log.md` F-06…F-12.

## T044 — научное ревью (gpt-6-astra / high, сеть только для открытых источников)

Проверено по артефактам и первоисточникам; черновики выводов читались последними. Собственные скрипты ревьюера:
270 238 сравнений арифметики, 0 расхождений сверх 10⁻⁹ (максимум 5.3·10⁻¹⁵); 99 сверок ячеек первоисточников
(S2 JATS и изображение формулы, S100 SI стр. 7, DOCX SRC-03/SRC-06), 0 расхождений; 31 тест. Руководитель повторно
запустил `recompute.py` ревьюера на новом HEAD: числа совпали, отличаются только поле HEAD и хеш Makefile.

**Вердикт ревьюера: 1 critical, 4 major, 2 minor — все к интерпретации, не к расчёту.**

| № | Уровень | Суть | Исправление |
| --- | --- | --- | --- |
| T044-01 | critical | Прогноз «G_PET ≥ 1.10 при k ≤ 0.95» неверен: 0.95 = G/g в вершине, где G < g; при k < 1 минимум по φ при φ = 1; контрпример G_PET(0.95) = 1.067 | прогноз заменён парным интервальным тестом (отчёт §7, `next_experiment.md`); поддержанная граница — `kstar_all_positive`, 0.871, неполная |
| T044-02 | major | «k > 1.52 → выигрыша нет» неверно: k* — гарантия для всех φ, не граница существования (контрпример G_PET = 1.306 при k = 1.6) | исправлено: «гарантия для всех φ утрачивается; исход по прямому G_P» |
| T044-03 | major | Перенос требует той же φ; провал не идентифицирует меньший вклад PEI | гипотеза названа совместной (вклад PEI, w, s, φ); опровержение — совокупности, без единственной причины |
| T044-04 | major | Опыт мерит k к новому коммерческому UiO-66, а k* посчитан к знаменателю S100 при 0.896 bar; протокол S100 не установлен | опыт перестроен на собственную пару с PEI на обоих носителях; k* S100 — только ориентир; тип/Mw PEI фиксируются |
| T044-05 | major | s-I/s-V не исчерпывают основу массы S2: при q к массе до удаления остатка k* C72 = 1.381, C96 1.429, N72 1.288 | приведено как чувствительность (не в учитываемом расчёте); арифметика проверена руководителем; ничья по §4 сохраняется |
| T044-06 | minor | «выигрыш пропадает» подменяет «нет 10 %»: 40PEI b-C даёт +7.4 % | формулировка исправлена |
| T044-07 | minor | «R2 — B-окно только в s-V» относится к C72, не к R2: N72 s-I имеет окно при φ ≥ 0.951 | уточнено |

Подтверждено ревьюером собственным расчётом: единицы, баланс 264 строк, предельные случаи w = 0 и φ = 0; формула
PEI_exp S2 и отсутствие двойного учёта N; флаги остатка/GA C96 и I96; все 64 линии аналогов, пересечения с потолками,
k*, B-окна; формула переноса; источники η (0.5 — карбаматная ветвь, 0.3747 — производная HP20, 0.195 — сценарий);
химия маршрутов; ячейки SRC-03/SRC-06 (BDC/Zr₆ = 4.39, f = 0.541); правило §4 применено верно как условное;
оператор пористости v1 не используется; статус «частично выполнено» корректен.

## T045 — воспроизведение из чистого клона без сети (gpt-6.1-terra / medium)

`make task003-test` (31 passed), `make task003-reproduce`, независимый `recompute.py`, `make report-task003`,
`make test` (532 passed, 1 skipped — нет приватных изображений T011) — все exit 0. Все 12 CSV и `summary.json` совпали
побайтово после замены run_id; независимые выходы — побайтово; PNG отличаются только в полосе подписи run_id;
`decision_brief.pdf` и `next_experiment.pdf` побайтово, `final_report.pdf` — только в подписях рисунков.

Найден дефект: `provenance.json` определял статус после записи выходов и потому всегда писал
`debug_uncommitted_implementation`. Исправлено (F-10), учитываемый запуск повторён:
`20261117T090913416011Z-315d886c-task003-balance-map` — выходы совпали с прежним с точностью до run_id;
сравнение с T043 повторено: `20261117T090931810048Z-0c99ddba-task003-agreement`, 124/124. Добавлена цель
`make task003-agreement` (ранее сравнение не пересоздавалось командами).

Ограничения воспроизведения: `.venv` в клоне связан с существующим окружением (установка из `uv.lock` заново не
проверялась); сетевая изоляция ОС не проверялась, но uv работал офлайн и сетевых вызовов не было.

## Повторное ревью исправлений (T044r, gpt-6-astra / high, без сети)

Проверено по текущим текстам и CSV (коммит `088f937`): повтор пересчёта T044 — 270 238 сравнений, 0 расхождений;
новый независимый скрипт — 33 984 проверки интервала (k < 1, = 1, > 1; G < h; следствие; ковариация по исходным q),
31 тест. Итог: из T044-01…07 **5 закрыто, 2 частично**; новых critical нет; новый прогноз алгебраически верен и не
тавтологичен (интервал считается без q(P1)).

| № | Уровень | Суть | Исправление |
| --- | --- | --- | --- |
| T044r-01 | major | Допуски abs(Δw) ≤ 0.01, s ≤ 0.02 не дают h_P = h_C; нужна формула с раздельными h | G_P = G_C/k + φ(h_P − h_C/k), φ_max = min(1, G_C/h_C); составы измеряются, их неопределённость в бюджете |
| T044r-02 | major | 4.9 % получено как сумма независимых дисперсий зависимых отношений; «10 % обнаружимо» не выведено | σ остатка по четырём q с общими знаменателями: 2σ ≈ 5.7 % (A), 6.4 % (B) в примере; область 0.8 ≤ k ≤ 1.6; 2 % — на среднее с разбросом приготовлений; оговорка о мощности |
| T044r-03 | major | Таблица решений без условий 2σ, с причинной атрибуцией, с лишним критерием «G_C < 1.10 → S100 не воспроизведён» | взаимоисключающие исходы с 2σ и категорией «неразрешимо»; без атрибуции причины; сравнение с S100 вынесено отдельно |
| T044r-04 | minor | Пример [1.063; 1.126] неверен; в отчёте концы не упорядочены | [1.0636; 1.1273] → наружу [1.063; 1.128]; [min(A,B); max(A,B)] в обоих местах |
| T044r-05 | minor | README (EN): «under all unresolved readings» | ограничено зарегистрированными ветвями; третье прочтение S2 — только чувствительность |

Остаток T044-05 по существу: резерв C72 условен — в третьем прочтении у него нет B-окна; «R1 ≥ R2 или ничья» читается
после фильтра B. Это отражено в отчёте §5.4. Повторное ревью после этих правок не заказывалось: правки следуют
предложениям ревьюера дословно по формулам; их проверка — арифметика в `reviews/T044r_checks/checks.json`.

File: reports/task003/route_compatibility.md
# TASK-003 — паспорта химической совместимости маршрутов R0–R2

17.11.2026, этап v3. Редакция руководителя на основе T041 (`reports/task003/drafts/route_compatibility_T041.md`,
gpt-6-astra/high) с источниками и локаторами там же; пределы η — `data/task003/eta_bounds.csv`. Статус: `provisional`;
независимое ревью T044 (§7 «Химия и PET») подтвердило выводы 1–2 и 4 по первоисточникам и уточнило: размер PEI
1.4–1.6 нм — модельный ориентир, не измеренный гидродинамический диаметр; доля NH₂ по ЯМР не равна доступной поверхностной. «Подтверждено» ниже означает «сообщено первоисточником», не «перепроверено нами в опыте».

## Сводка

| | R0 — контроль | R1 — прямое введение PEI | R2 — смешанный линкер + закрепление |
| --- | --- | --- | --- |
| Носитель | UiO-66 из PET-BDC (SRC-03: реальный отход; SRC-06: BDC из ПЭТ, извлечение 82.7 %) | тот же R0 | Zr-каркас с PET-BDC и **покупным** NH₂-BDC; доля в каркасе f по ЯМР (SRC-06: 25→34, 50→54, 75→80 мол.%) |
| Функциональные группы | μ₃-O/OH, карбоксилаты, дефекты (ацетат; BDC/Zr₆ ≈ 4.4 по ТГА SRC-03) | + PEI: первичные/вторичные/третичные N (доли для PEI S2 не установлены; первичные ≈ 0.39 условно) | + линкерный NH₂, GA (два альдегида) |
| Предполагаемые связи | координационные (каркас) | физическое удержание, H-связи, координация N к Zr (гипотеза); **ковалентной связи с каркасом нет** | имин MOF–N=CH–(CH₂)₃–CH=N–PEI (гипотеза Шиффа по S2) **и** конкурирующие PEI–PEI-, MOF–MOF-сшивка, олигомеры GA, физическое удержание |
| Количественные методы | ЯМР растворённого образца (линкер/ацетат), ТГА → состав | элементный N после промывки + баланс масс; ТГА | элементный N **за вычетом N линкера**, количественный ЯМР (f, остатки GA), ТГА; XPS — только поверхность; FTIR — качественно |
| Конкурирующие механизмы | дефекты/ацетат меняют q_host без PEI | блокировка окон (φ ↓), агрегация PEI при высокой w (S100 40PEI, S2 I96) | удержанный, но не привитый сшитый PEI; потребление аминов альдегидом |
| Потеря доступных аминов | — | недоступность внутри слоя PEI | имин расходует до 2 первичных аминов на GA; NH₂ внутри кристалла недоступен для PEI (окно ≈ 0.6 нм против ≈ 1.4–1.6 нм модельного размера PEI — сценарий, не доказательство) |
| Контроль | BDC-UiO-66 той же лаборатории (SRC-03 даёт пару по N₂, не по CO₂) | та же партия R0 без PEI | **тот же смешанный каркас без PEI** (+ GA-only) |
| Совместимость с PET-носителем | — | **совместим**: не требует NH₂ | **схема S2 к чистому PET-UiO-66 неприменима** (нет NH₂); совместима только со смешанным каркасом — тогда PET-доля линкеров 1 − f |

## Выводы о совместимости

1. **R1 химически совместим** с PET-derived UiO-66 в той форме, в какой маршрут задан: удержание PEI не требует
   групп, которых у носителя нет. Цена — отсутствие закрепления; удержание — физическое/координационное, его прочность
   в этом этапе не оценивается (цикл и влага вне объёма).
2. **R2 в форме S2 (MOF–NH₂ + GA + PEI) к PET-UiO-66 без NH₂ неприменим**: первый реагирующий NH₂ отсутствует. Это
   отклонение **этой формы** маршрута, не маршрута R2 вообще. Со смешанным каркасом (SRC-06) путь химически возможен,
   но (а) часть линкеров покупная; (б) мостовая доля MOF–GA–PEI не измерена ни в S2, ни где-либо из прочитанного;
   (в) по размеру PEI закрепление ожидается в основном на внешней поверхности, доля доступных NH₂ `f_shell ≈ 6δ/L`
   при неизвестных размере кристалла L и толщине δ.
3. **Массовый баланс S2 не замыкается одним объяснением** (T041 §4, T043): у C72/N72/C96 19.6–25.0 % массы композита не
   объясняется ни MOF, ни PEI; у C96 этот остаток (0.474 г/г MOF) больше подачи чистого GA (0.385 г/г MOF), у I96 без GA
   остаток 3.7 %. Следовательно, остаток нельзя целиком считать сухим продуктом GA; возможны вода/растворитель, иная
   основа сушки, изменение носителя. Это прямо влияет на долю MOF h и на требуемую η (карта, ветви s-I/s-V).
4. Фотокаталитические выводы SRC-06 на CO₂ не переносятся; от SRC-06 берутся только состав и выходы.
