Repository: sergeionlyart/PET2MOF

# PET2MOF

Исследовательский проект о гипотезе влияния содержания PEI и влажности на рабочую ёмкость CO₂ композита на основе UiO-66 из ПЭТ. [Итоговый отчёт](reports/final_report.md) и [PDF](reports/final_report.pdf) отделяют результаты измерений, контроль модели и условный прогноз.

Научный статус H1: **данных недостаточно**. Внешнее количественное сравнение недоступно, контроль на калибровочных сериях не прошёл, формальная сходимость ансамбля не установлена. PEI@UiO-66-NH2 [S2] — отдельный контроль, а не целевой PET-derived материал.

File: reviews/T031_s2_source_check.md
# T031 — независимая сверка S2 и проверка пакета

Источник: [Zhu et al., PMC6648867](https://pmc.ncbi.nlm.nih.gov/articles/PMC6648867/), DOI 10.1021/acsomega.8b02319; открытый JATS [Europe PMC](https://www.ebi.ac.uk/europepmc/webservices/rest/PMC6648867/fullTextXML), получен 2026-11-17. Table 1 и 2 сохранены как отдельные XML-фрагменты с подписями и примечаниями в `T031-control/tbl1.xml` и `tbl2.xml`; SHA-256 — `T031-control/SHA256SUMS.txt`. Первоначально просмотрен отрисованный HTML PMC, затем при повторном обращении появилась CAPTCHA; открыт JATS Europe PMC без обхода. Полный текст не сохранён в репозитории. Номера страниц PDF не проверены.

## Сверка ячеек

Каждая таблица ниже содержит значения первоисточника, сравнивавшиеся с соответствующей ячейкой CSV; `✓` означает **match**, `—` — ячейка отсутствует в первоисточнике и в CSV (`not_found`, не ноль). Числовое равенство без учёта завершающих нулей. Прочие статусы `mismatch` отсутствуют. Сопоставление сделано по напечатанным именам, а не по порядку строк. Эти результаты — проверка транскрипции, не новая оценка точности измерения. Идентификатор контрольного извлечения для обеих таблиц: `T031-S2-JATS-tbl1-tbl2`; соответствующего паспорта в `data/extraction/` нет, поскольку карточка запрещает запись туда.

Table 1: обозначение → sample_id | подача % MOF | подача % сумма | W % | N % | PEI exp % | площадь м²/г | объём см³/г | размер нм
| Образец | MOF | сумма | W | N | PEI | площадь | объём | размер |
|---|---:|---:|---:|---:|---:|---:|---:|---:|
| UiO-66-NH₂ → S2-BASE | 0 ✓ | 0 ✓ | 0 ✓ | 5.0 ✓ | 0 ✓ | 987 ✓ | 0.51 ✓ | 2.05 ✓ |
| PEI^C48@UiO → S2-C48 | 48 ✓ | 26 ✓ | 41 ✓ | 6.8 ✓ | 10.6 ✓ | 151 ✓ | 0.14 ✓ | 3.58 ✓ |
| PEI^C72@UiO → S2-C72 | 72 ✓ | 34 ✓ | 64 ✓ | 9.0 ✓ | 19.4 ✓ | 12.0 ✓ | 0.076 ✓ | 25.4 ✓ |
| PEI^C96@UiO → S2-C96 | 96 ✓ | 41 ✓ | 90 ✓ | 9.5 ✓ | 22.4 ✓ | 7.64 ✓ | 0.11 ✓ | 55.5 ✓ |
| PEI72@UiO → S2-N72 | 72 ✓ | 34 ✓ | 62 ✓ | 8.4 ✓ | 17.3 ✓ | 14.4 ✓ | 0.096 ✓ | 26.5 ✓ |
| PEI96+UiO → S2-I96 | 96 ✓ | 49 ✓ | 89 ✓ | 16.0 ✓ | 43.4 ✓ | 1.40 ✓ | 0.0034 ✓ | 9.60 ✓ |

Все шесть `source_label` соответствуют печатным именам, включая верхний индекс C; Table 1 определяет вторую подачу как долю суммы MOF+PEI+GD, W — относительно исходного MOF, PEI exp — авторский расчёт по азоту.

Table 2: сухая и влажная ёмкости — ммоль CO₂/г; суммарная — ммоль (CO₂+N₂)/г; исправленная — ммоль CO₂/г; Qdes — кДж/моль CO₂; α безразмерна.

| Образец | сухая | влажная | α | сумма | исправленная | Qdes |
|---|---:|---:|---:|---:|---:|---:|
| S2-BASE | 2.67 ✓ | 2.13 ✓ | 25.5 ✓ | 2.06 ✓ | 1.98 ✓ | — |
| S2-C48 | 2.75 ✓ | 2.69 ✓ | 30.9 ✓ | 2.06 ✓ | 2.00 ✓ | 63.3 ✓ |
| S2-C72 | 3.26 ✓ | 3.43 ✓ | 40.6 ✓ | 2.17 ✓ | 2.12 ✓ | 67.3 ✓ |
| S2-N72 | 2.99 ✓ | 3.02 ✓ | 36.1 ✓ | 2.10 ✓ | 2.04 ✓ | — |
| S2-C96 | 3.15 ✓ | 3.33 ✓ | 48.0 ✓ | 2.38 ✓ | 2.33 ✓ | 68.0 ✓ |
| S2-I96 | 1.87 ✓ | 2.69 ✓ | 36.0 ✓ | 1.59 ✓ | 1.55 ✓ | — |

Пустые Qdes в пакете имеют `missing_reason=not_reported`, что соответствует пустым клеткам Table 2. Исправленная величина вычислена авторами из смеси с использованием α и не является независимым измерением чистого CO₂. Исключать значения по этой сверке нет оснований.

## Разногласия источника

- D01 — подтверждено: заголовок Table 2 «Cs,1bar»; §2.2: «at 25 °C and 1 atm», §4.6 — атмосферное давление. Это разные обозначения, а не установленная неопределённость давления.
- D02 — подтверждено: Table 1, C96 — 22.4 wt %; §3 Conclusions: «PEI up to 22.1 wt %». Последняя фраза относится к серии PEI^C@UiO, не называет C96 прямо; в Table 1 максимум серии — C96.
- D03 — подтверждено: §2.2: «10 + 60 mL/min, CO₂ 14.3 vol %»; подпись Fig. 7: «containing CO₂ 15%». Расчёт 10/70 = 14.2857%; сама статья явно округляет до 14.3% и отдельно использует 15%.
- §2.2 указывает «experimental error (<3%)» при сравнении C72 и N72: увеличение 3.26 против 2.99 ммоль/г, около 9%. Источник не устанавливает этой фразой индивидуальные SD, повторности или общую погрешность всех образцов.

## Схемы и комплектность

`DATA_DICTIONARY_RU.md` описывает назначение основных таблиц, пять метрик и некоторые единицы, но **не является полным словарём всех фактических CSV**: отсутствует поколоночное описание имён, типов, единиц, допустимых значений и nullability для primary, benchmark, quarantine, всех пяти legacy CSV, `metadata/S2_transcription_crosscheck.csv`, `metadata/S100_internal_split.csv` и пяти `reference/*.csv`. В частности, явно не определены единицы полей `S2_secondary_properties.unit` по каждой метрике, домены `evidence_type`, `allowed_use`, `modification_method`, `pressure_bounds_kind`, `legacy_status`, `role` и правила допустимости пустот. Из содержимого CSV нельзя доказать полный допустимый домен: наблюдаемые значения не заменяют контракт. Имена и единицы явно упомянутых полей противоречий с заголовками не показывают; это не полная проверка отсутствующего словаря.

Фактические пустоты: `S2_dry_CO2.individual_standard_uncertainty` — 6; `S2_secondary_properties.value` — 3 (три Qdes), `missing_reason` — 27 (непустые значения); `S100_excluded_points` — по 2 в каждой из колонок ошибок; в исходных legacy CSV для 20PEI и UiO-66 — по одной пустой `q_err_mmol_g` и `p_err_bar`. Остальные 12 CSV пустых клеток не имеют. Словарь поясняет три отсутствующие DSC, но не перечисляет остальные случаи. В primary — 6 материалов, 6 сухих наблюдений и 30 вторичных; benchmark — 48, quarantine — 2, split — 48: согласуется с `analysis_contract.json`. `sources.json` содержит S2/S100, оба ID присутствуют в данных; оригинальные PDF отсутствуют, их SHA-256 равен null, что корректно отражено. Независимая проверка содержимого S100 и лицензий вне разрешённой сети карточки не выполнялась.

**Дефект комплектности:** README требует `PET_CO2_Task_002_RU.md` и соседний PDF, и оба есть в `metadata/SHA256SUMS.txt`, но в поставленном каталоге отсутствуют. В чистой временной копии `make reproduce-demo` завершился кодом 2 на `check-data`: 35/36, не прошёл `distributed_manifest_integrity` из-за этих двух отсутствующих файлов. `python3 scripts/check_data.py` — код 1 по той же причине; `python3 -m unittest discover -s tests -v` — 9 из 10 успешны, `test_data_contract` не прошёл по той же причине; `python3 scripts/reference_baseline.py` — код 0. Другие файлы по проверке `shasum -a 256 -c metadata/SHA256SUMS.txt` совпали. Временная копия создавалась из исходного пакета, расчёты и изменения выходов выполнялись только в ней.

## Ограничения выполнения

Вёрстка PDF и привязка к страницам не проверены. Исходное дерево и пакет не изменялись; commit не делался. Фактические модель и reasoning effort интерфейсом не раскрыты, запуск через проектный wrapper в рамках данной уже запущенной сессии подтвердить невозможно. Руководителю требуется независимая приёмка по сохранённым фрагментам и первоисточнику.

File: reviews/T032_vp_operator_report.md
# T032 — оператор отношения объёмов пор

Рабочая ветка: `task/T032-task002-vp-operator`; исходный HEAD:
`ff214d87acf37cbdefab8412432edfb5e171b5de`. Commit не создавался.
Роль: исполнитель OpenAI Codex. Назначено карточкой: `gpt-6.1-sol`, effort `medium`,
сеть off. Фактические модель/effort и параметры launcher интерфейсом этой сессии
не раскрыты; назначение не выдаётся за подтверждение исполнения. Linear и `.env`
не использовались. Независимая приёмка T035 и руководителя остаётся отдельным шагом.

## Изменение

В `src/pet2mof/calibration/prediction.py`, только внутри `evaluate`, добавлен ранний
возврат для `Vp_ratio_to_w0` после общих проверок материала, basis, единицы,
загрузки PEI, её прочтения и D-11. Формулы прежние:

- B1: `scale = 1-w`.
- M1/v1 и M1/v1.1-mof: `scale = 1-w-kappa*w`.
- M1/v1.1-connectivity: `scale = (1-w)*exp(-(kappa*w/(1-w))**power)`.
- Результат: `scale` для dry_sorbent; `scale/(1-w)` для dry_MOF, ровно одна нормировка.

Сохранены ограничение `scale >= 0`, диапазон w и согласованность w с материалом,
прочтение label→ratio и D-11 (retained, Mw=600 для ненулевой загрузки S2).
Газоадсорбционная ветка остальных наблюдаемых сохраняет прежние инструкции,
формулы и порядок проверок; удалён только недостижимый после раннего возврата
старый возврат Vp. `derivatives` и `applicability` не менялись.

Температура для этого алгебраического отношения не нужна: ни одна из приведённых
формул не использует T, RH, p, CO2-носитель или коэффициент температурного переноса
PEI. Неизвестная/пустая T допустима; если T задана, она конечна и строго положительна.
Это исправление интерфейса, а не доказательство температурной инвариантности реального
материала или эмпирической справедливости формулы.

## Регрессия

`tests/test_task002_vp_operator.py` импортирует актуальный
`pet2mof.calibration.prediction.evaluate`. Строка воспроизводит заданную карточкой
форму S2: N2, 77 K, пустые RH/p, retained, Mw=600. Параметры моделей искусственные;
ответов измерений нет. Все 12 меток моделей/версий/прочтений проверены в обоих basis.
Тестовый sample намеренно не содержит c_fits, T_fit и параметров поглощения.
Дополнительно проверены label→ratio, нулевая загрузка, допустимый нулевой scale,
необязательная и недопустимая T, отказы нормировки/D-11 и обязательность RH/p для
q_CO2 и q_CO2_ratio_to_w0.

Команды выполнялись локально с `UV_CACHE_DIR=$PWD/.uv-cache`, `UV_OFFLINE=1`:

```sh
uv run --locked --no-sync pytest tests/test_task002_vp_operator.py -q
make test
git diff --check
```

Новый код: **161 passed in 0.23s**, exit 0.

Полный `make test`: **459 passed, 1 skipped, 5 warnings in 69.97s**, exit 0,
включая `tests/test_freeze_prep.py` (7) и `tests/test_prereg_rules.py` (29).
Единственный skip — существующий source-ink audit без приватных исходных
рендеров C; 5 предупреждений DeprecationWarning относятся к типам SWIG.
Среда: Python 3.12.0, pytest 9.2.0, darwin. `git diff --check`: exit 0.

Проверка старого кода: содержимое
`git show 66bae26:src/pet2mof/calibration/prediction.py` временно записано в рабочий
prediction.py, после чего выполнено:

```sh
uv run --locked --no-sync pytest tests/test_task002_vp_operator.py -q --tb=short
```

Результат: **92 failed, 69 passed in 0.49s**, exit 1. В частности, тест формулы S2
с N2/77 K падает с `ValueError: unknown RH_fraction`. Исправленный файл восстановлен
в `finally`, с проверкой побайтового совпадения с сохранённым содержимым.
Полный временный вывод: `/tmp/T032-old-prediction-test.txt` (не артефакт репозитория).
Исторический audit_fixture прочитан, но не запускался как проверка исправления.

## Границы и отклонения

В этом клоне отсутствуют ссылка `holdout/v1` и каталог holdout. Требуемая команда
`git show holdout/v1:holdout/v1/conditions.csv` возвращает exit 128:
`fatal: invalid object name 'holdout/v1'`. Файл отсутствует и в доступном теге prereg-v1.
Поэтому фактические строки прочитать невозможно без запрещённой сети; тест использует
форму, явно заданную карточкой, без утверждения о сверке с исходным CSV.
Каталоги `.agents/skills` и `.claude/rules` отсутствуют; применены корневой AGENTS.md
и карточка. Отчёт создан сверх двух кодовых путей согласно явному требованию §4 карточки.

Прогнозы и проверка prereg-v1 не пересчитывались и не переоценивались; configs,
results/prereg-v1, holdout, документы v1, scripts/predict_holdout.py,
scripts/validate.py и data/task002 не менялись. Статус v1 для S2-Table1-Vp-ratio
остаётся **not_testable**: исправление не снимает прочие блокеры T023 (не завершена
обязательная визуальная сверка, неизвестны u_exp и u_T; полный бюджет сравнения
требует отдельной проверки). Сравнение на виденных данных может быть только
ретроспективным. Научные расчёты не запускались.

## Приёмка руководителем

В основной копии (где есть `holdout/v1`) актуальная `evaluate` вычисляет все 6 реальных строк `S2-Table1-Vp-ratio`
(N2, 77 K, пустые RH и p) без отказа; синтетические параметры (`kappa=0.5`) использованы только для проверки
интерфейса, значения не сравниваются с наблюдениями. Полный `pytest` в основной копии: 460 passed. Принято.

File: reviews/T033_independent_recompute.md
# T033 — независимый пересчёт сухих данных S2

Запуск из корня: `python3 scripts/task002_independent/recompute.py`. Машинный результат: `reviews/T033-control/recompute.json`.

Источник: `data/task002/PET2MOF_Task002_DataPack_v1.0/data/primary/S2_dry_CO2.csv`, S2, Table 2 dry, p. 3192; §§2.2 и 4.6. Доля PEI — `S2_materials.csv`, Table 1, p. 3189, авторский расчёт p. 3190. В разрешённых CSV `extraction_id` отсутствует; независимая сверка с первоисточником не выполнялась. Статус: предварительный анализ чувствительности. 1 bar в таблице и 1 atm в тексте — альтернативные указания источника.

Ёмкость — ммоль/г массы сорбента после дегазации. Инвентарь — кг сорбента на однократную равновесную загрузку 1 кг CO₂; PEI — авторская оценка удержанного количества, а не результат отдельного взвешивания. Отношение к контролю также является порогом относительной цены при равной стоимости материала на загрузку, без затрат процесса.

| Образец | q | Прирост к BASE, % | q/BASE | m, кг | Оценка PEI в m, кг |
|---|---:|---:|---:|---:|---:|
| S2-BASE | 2.67 | 0.0000 | 1.000000 | 8.510153 | 0.000000 |
| S2-C48 | 2.75 | 2.9963 | 1.029963 | 8.262585 | 0.875834 |
| S2-C72 | 3.26 | 22.0974 | 1.220974 | 6.969972 | 1.352175 |
| S2-N72 | 2.99 | 11.9850 | 1.119850 | 7.599367 | 1.314691 |
| S2-C96 | 3.15 | 17.9775 | 1.179775 | 7.213368 | 1.615794 |
| S2-I96 | 1.87 | -29.9625 | 0.700375 | 12.150860 | 5.273473 |

Независимые ограниченные отклонения: `q(1−d)−0.005 … q(1+d)+0.005`. Все четыре отношения вершин вычислены точно; показаны минимум и максимум. Строгое условие устойчивости A выше B: `lo_A > hi_B`. Это сценарии, не доверительные интервалы.

| A/B | Номинал | d=3%: интервал; A>B | d=5%: интервал; A>B | d=10%: интервал; A>B | d* с округлением | d* без округления |
|---|---:|---|---|---|---:|---:|
| S2-C72/S2-C96 | 1.034921 | [0.971596, 1.102377]; нет | [0.933434, 1.147448]; нет | [0.844092, 1.268905]; нет | 0.015600624 | 0.017160686 |
| S2-C72/S2-N72 | 1.090301 | [1.023503, 1.161469]; да | [0.983304, 1.208958]; нет | [0.889192, 1.336932]; нет | 0.041600000 | 0.043200000 |
| S2-C96/S2-I96 | 1.684492 | [1.579670, 1.796396]; да | [1.517653, 1.869884]; да | [1.372454, 2.067938]; да | 0.252988048 | 0.254980080 |
| S2-C48/S2-BASE | 1.029963 | [0.966390, 1.097721]; нет | [0.928432, 1.142603]; нет | [0.839565, 1.263553]; нет | 0.012915129 | 0.014760148 |
| S2-C72/S2-BASE | 1.220974 | [1.145948, 1.300940]; да | [1.100944, 1.354138]; да | [0.995581, 1.497498]; нет | 0.097807757 | 0.099494098 |
| S2-N72/S2-BASE | 1.119850 | [1.050887, 1.193354]; да | [1.009614, 1.242149]; да | [0.912984, 1.373645]; нет | 0.054770318 | 0.056537102 |
| S2-C96/S2-BASE | 1.179775 | [1.107219, 1.257109]; да | [1.063735, 1.308513]; да | [0.961931, 1.447039]; нет | 0.080756014 | 0.082474227 |
| S2-I96/S2-BASE | 0.700375 | [0.656564, 0.747070]; нет | [0.630764, 0.777602]; нет | [0.570360, 0.859883]; нет | -0.178414097 | -0.176211454 |

Порог найден бисекцией точных дробей с шириной скобки ≤ 10⁻¹²; в JSON сохранены обе границы и сравнение с точной формулой `(q_A−q_B−0.01)/(q_A+q_B)` (без округления вместо 0.01 — 0). При равенстве границы преимущество уже не является строгим. Отрицательный порог I96/BASE — продолжение уравнения на отрицательные d: при допустимых d ≥ 0 преимущества I96 нет.

| d | Устойчиво выше BASE | Различие C72 и C96 разрешено? |
|---|---|---|
| 0.03 | S2-C72, S2-N72, S2-C96 | нет |
| 0.05 | S2-C72, S2-N72, S2-C96 | нет |
| 0.10 | нет | нет |

Номинальный порядок: S2-C72 > S2-C96 > S2-N72 > S2-C48 > S2-BASE > S2-I96. Для разрешения C72/C96 по принятой модели нужно совместное ограничение независимых относительных отклонений обоих измерений ниже указанного d* с учётом округления; только общее смещение калибровки различие не меняет.

| d | k = 1−d: множитель m | k = 1+d: множитель m |
|---|---:|---:|
| 0.03 | 1.030928 | 0.970874 |
| 0.05 | 1.052632 | 0.952381 |
| 0.10 | 1.111111 | 0.909091 |

При общем положительном k точные отношения, приросты и порядок сохраняются; m(k) = m(1)/k. В JSON приведены значения m для каждого образца и каждого k. Общее масштабирование — отдельный сценарий, сам по себе он не описывает индивидуальную ошибку или перевод между давлениями.

Расчёт выполнен по указанным CSV без обращения к T030. Поскольку дерево исходно содержит удалённые файлы и карточка запрещает коммит, это незакоммиченный независимый контроль, а не учтённый воспроизводимый запуск с паспортом `runs/`. Запрошены gpt-6.1-terra / high / сеть off; фактические модель, effort, способ запуска и сетевой режим интерфейсом не раскрыты и не подтверждены. Независимая приёмка руководителем предстоит.

File: reviews/T034_s100_model_report.md
# T034 — S100: интерполяция и минимальная изотерма

Исполнитель: OpenAI Codex; назначено `gpt-6.1-sol`, effort `high`, сеть off.
Фактические модель и effort интерфейс этой сессии не раскрывает; подтверждение — журнал запуска руководителя.
Сеть, Linear, API, `.env`, commit, stage и push не использовались. Исходный HEAD:
`d95ccb0a3da2460a87798522a486d50f33ed9697`, ветка `task/T034-task002-s100-model`.
Независимое научное ревью выполняют T035 и руководитель.

## Результат

Основным описанием остаётся кусочно-линейная интерполяция. На фиксированных 9 точках внутреннего
блока проверки её MAE = **0.02857317776635277**, у Langmuir — **0.13463126273750856**
в сообщённых ммоль/г. Langmuir не уменьшает суммарную MAE; дополнительный флаг неустойчивости
срабатывает для UiO-66. Правило выбора применено без изменения плана.

Источник чисел: пакет `data/task002/PET2MOF_Task002_DataPack_v1.0/`,
`data/benchmark/S100_dry_isotherms.csv`, `metadata/S100_internal_split.csv`;
S100, SI Fig. S5, прежняя оцифровка `T006-S100-FigS5`, 298 K.
Это оцифрованные координаты, не новые непосредственные измерения.
Производные метрики: `reports/task002/B/decision.json`, extraction_id `T034-B-decision`;
параметры: `langmuir_fit.csv`, `T034-B-langmuir-001`…`005`.
Массовый знаменатель остаётся неустановленным.

| Образец | n проверки | MAE базы | max abs базы | MAE Langmuir | max abs Langmuir |
|---|---:|---:|---:|---:|---:|
| 10PEI@UiO-66 | 2 | 0.02463111 | 0.02757129 | 0.17734600 | 0.18328025 |
| 20PEI@UiO-66 | 1 | 0.00452907 | 0.00452907 | 0.22150445 | 0.22150445 |
| 30PEI@UiO-66 | 2 | 0.05730832 | 0.06589063 | 0.19085837 | 0.19801501 |
| 40PEI@UiO-66 | 2 | 0.02379742 | 0.02702559 | 0.12176162 | 0.14181786 |
| UiO-66 | 2 | 0.02057792 | 0.02508507 | 0.00512247 | 0.00700622 |
| Все точки | 9 | 0.02857318 | 0.06589063 | 0.13463126 | 0.22150445 |

Остаток определён как прогноз минус оцифрованная q. Суммарная MAE считается по всем 9 остаткам,
а не как среднее пяти MAE. Улучшение на UiO-66 не меняет суммарного решения; обе его MAE
ниже полуширины 0.105. Для него `q_s=6.32992410 > 3·1.90171371`, поэтому флаг неустойчивости включён.
У остальных Langmuir-флаг не включён. Ошибки параметров — локальная диагностика невзвешенного МНК:
`SSE/(n−k) · (JᵀJ)⁻¹`, вычисленная через SVD аналитического якобиана. Полуширины оцифровки
не используются как SD; ошибки параметров не объявляются экспериментальной неопределённостью.

## Toth и неудачные попытки

У всех четырёх PEI-кривых Langmuir имеет 8 fit-точек и 2 смены знака остатков в порядке давления:
правило подключения Toth сработало. У UiO-66 7 fit-точек, поэтому Toth для него не запускался.
Нули при подсчёте смен знака пропускаются; пороги `n≥8`, `смен≤2` не изменены.

Toth: `q=q_s·b·p/[1+(b·p)^t]^(1/t)`, положительные параметры, невзвешенный МНК.
Использованы логарифмические координаты и аналитический якобиан; при вычислении стандартных ошибок
якобиан переведён к физическим параметрам. Численная граница `log(parameter)≤690` предотвращает
переполнение и не является физическим ограничением.

У 10PEI и 40PEI оптимизатор сообщил успех, но упёрся в численную границу; у 20PEI и 30PEI
успешных попыток нет (лимит 10000 вычислений). Во всех четырёх случаях параметры неустойчивы,
ранг физического якобиана равен 1, стандартные ошибки обозначены `unknown`.
Ни одна подгонка Toth не принята основным описанием. Результаты не обосновывают значения насыщения.
Все 36 попыток, их старты, статусы, причины остановки и SSE сохранены в `optimizer_attempts.json`;
`toth_fit.csv` и `toth_check_residuals.csv` явно отделяют не сошедшиеся итерации от успешной
остановки оптимизатора. Метрики последних итераций — только диагностика.
Дополнительного правила выбора Toth в плане нет, оно после просмотра результатов не вводилось.

Первый незарегистрированный малый прогон с Toth в физических координатах остановился на 10PEI:
ни один из 9 стартов не сошёлся при лимите 10000. Переход к логарифмическим координатам —
численная стабилизация той же формулы, без изменения разбиения или критерия выбора.
Финальный запуск сохраняет все свои успешные и неудачные попытки.

## Чувствительность и описание

`sensitivity.csv`, extraction_id `T034-B-sensitivity-001`…`025`: номинал и четыре отдельных
общих сдвига всех 48 координат, с повторной подгонкой Langmuir по тем же 39 идентификаторам и
проверкой на тех же 9. При сдвиге давления диапазон поддержки сдвигается вместе с точками;
повторное назначение ролей по сдвинутым давлениям не производится. Экстраполяции нет.

| Сценарий | MAE базы | MAE Langmuir |
|---|---:|---:|
| Номинал | 0.02857318 | 0.13463126 |
| q + 0.105 | 0.02857318 | 0.15688577 |
| q − 0.105 | 0.02857318 | 0.12199980 |
| p + 0.042 bar | 0.02857318 | 0.08841063 |
| p − 0.042 bar | 0.02857318 | 0.19550728 |

В каждом сценарии сохраняется база. В CSV приведены также изменения параметров, относительные
изменения, MAE и максимальные остатки каждого образца, флаги неустойчивости.
При общем сдвиге q или p линейные интерполяционные остатки инвариантны с точностью вычислений.
Это детерминированные сценарии полуширин, не доверительные интервалы; деление на √n не используется.
Toth не прошёл диагностику; анализ чувствительности относится к базе и обязательной модели Langmuir.

`S100_nominal_shapes.csv` воспроизводит отношения `q(p)/q(0.85)` для 0.15/0.50/0.85 bar
по всем доступным точкам внутри каждого образца. Разность нормированных значений описывает
ветвь адсорбции; ёмкость цикла из неё не вычисляется.
`descriptive_all48.csv` содержит отдельную подгонку Langmuir по всем 48 точкам с пометкой
«описание, не проверка». Она не входит в выбор или метрики проверки.

## Файлы и проверки

Новый код: `src/pet2mof/task002/s100.py`, `scripts/task002/s100_model.py`;
тесты: `tests/test_task002_s100.py`; Makefile дополнен только целью `task002-s100`.
В `reports/task002/B/`:

- независимые `S100_internal_baseline_residuals.csv`, `S100_nominal_shapes.csv`, `reproduce_baseline.json`;
- `langmuir_fit.csv`, `check_residuals.csv`, `decision.json`, `sensitivity.csv`, `descriptive_all48.csv`;
- `toth_fit.csv`, `toth_check_residuals.csv`, `optimizer_attempts.json`;
- `curves.png`, `residuals.png`, `provenance.json`.

CSV содержат run_id, extraction_id расчёта, файл и локатор источника, исходный extraction_id.
Это идентификаторы производных операций, без нового присвоения статуса verified.
`provenance.json` содержит SHA-256 входов и кода, параметры алгоритма и ограничения.
PNG содержат подпись набора данных и run_id; фиксированы backend, шрифты, DPI и метаданные,
временные метки отсутствуют. Диапазон оси остатков включает все точки и полосу ±0.105.

| Проверка | Результат |
|---|---|
| Независимое воспроизведение базы | passed; 9 остатков / 15 строк формы; 36 / 60 численных полей |
| Ошибка MAE против эталона | 2.43e-17, допуск 1e-10; max ошибка поля остатков 4.44e-16; формы 0 |
| `UV_CACHE_DIR="$PWD/.uv-cache" UV_PYTHON_DOWNLOADS=never uv run --locked --no-sync pytest tests/test_task002_s100.py` | exit 0; 27 passed |
| `make test` | exit 0; 501 passed, 1 skipped; 5 прежних предупреждений Swig/PyMuPDF |
| `make task002-s100` | exit 0; база воспроизведена, выбрана интерполяция |
| Запуск через `scripts/run.py --allow-dirty` | exit 0; status=debug, execution_status=completed; 13 входных / 14 выходных хешей совпали |
| `make publish-check` | exit 0; 0 failed checks (индекс и вся история) |
| Дополнительный скан новых незастейдженных файлов | exit 0; Gitleaks и текстовые правила, 0 находок на 19 файлах |
| `git diff --check` | exit 0 |

После окончательной правки расположения легенды отдельно повторён
`UV_CACHE_DIR="$PWD/.uv-cache" UV_PYTHON_DOWNLOADS=never uv run --locked --no-sync pytest tests/test_task002_s100.py::test_end_to_end_outputs_toth_guard_and_deterministic_png`: exit 0, 1 passed.

Пропуск — прежний тест исходных изображений C-серий; приватные рендеры отсутствуют.
Новые тесты проверяют синтетическое восстановление параметров обеих формул, аналитические якобианы,
ошибки по ручному диагональному примеру, пороги выбора/Toth/неустойчивости, сохранение неудач,
отсутствие влияния check-q на fit и диагностику, сдвиги, сериализацию reference, разделение описания,
байтовую повторяемость рисунков и неизменность пакета. Сеть в тестах запрещена общей фикстурой.

## Точная команда запуска

Ниже воспроизводимая команда для bash из корня checkout. Она хеширует входы, код, план,
тесты, описание среды и все 14 выходов. Прямой `make task002-s100` оставляет `debug-unregistered`.

```bash
export UV_CACHE_DIR="$PWD/.uv-cache"
export UV_PYTHON_DOWNLOADS=never
pack=data/task002/PET2MOF_Task002_DataPack_v1.0
input_args=()
for path in \
  "$pack/data/benchmark/S100_dry_isotherms.csv" \
  "$pack/metadata/S100_internal_split.csv" \
  "$pack/reference/S100_internal_baseline_residuals.csv" \
  "$pack/reference/S100_nominal_shapes.csv" \
  "$pack/reference/baseline_summary.json" \
  docs/task002/analysis_plan.md docs/work_order_task002_RU.md \
  src/pet2mof/task002/s100.py scripts/task002/s100_model.py \
  tests/test_task002_s100.py Makefile pyproject.toml uv.lock; do
  input_args+=(--input "$path")
done
output_args=()
for name in \
  S100_internal_baseline_residuals.csv S100_nominal_shapes.csv reproduce_baseline.json \
  langmuir_fit.csv check_residuals.csv decision.json sensitivity.csv descriptive_all48.csv \
  toth_fit.csv toth_check_residuals.csv optimizer_attempts.json curves.png residuals.png provenance.json; do
  output_args+=(--output "reports/task002/B/$name")
done
uv run --locked --no-sync python scripts/run.py \
  --allow-dirty \
  --name task002-B \
  --purpose 'S100: независимая база, Langmuir, условный Toth и чувствительность, T034' \
  --hypothesis 'Минимальная изотерма оценивается по фиксированному внутреннему блоку и правилу плана Б' \
  "${input_args[@]}" "${output_args[@]}" \
  -- .venv/bin/python scripts/task002/s100_model.py --run-id '{run_id}'
```

Выполненный run_id: `20261117T045410127552Z-d95ccb0a-task002-B`. Паспорт: `runs/<run_id>/passport.json`;
сырые stdout/stderr остаются в игнорируемом `private/run_logs/<run_id>/`.
Паспорт фиксирует исходный commit, версии среды, SHA-256 входов/выходов, команду, exit code и ресурсы;
модельные параметры находятся в хешированных CSV, настройки оптимизатора — в коде и `provenance.json`.

Для **учитываемого запуска** руководитель после приёмки фиксирует изменения и повторяет ту же команду
из чистого checkout, удалив только строку `--allow-dirty`. До запуска
`git status --porcelain --untracked-files=all` должен быть пустым; после проверить `status=completed`,
`execution_status=completed`, `exit_code=0`, 14 выходных хешей и `reproduce_baseline.passed=true`.
Поле `registration_status_at_generation` в provenance — статус паспорта на момент работы дочернего
процесса; окончательный статус находится в паспорте.

## Отклонения и границы

Учитываемый запуск не заявляется: `AGENTS.md` §6 требует чистого зафиксированного дерева, а карточка
запрещает исполнителю commit. Переданы результаты отладки с паспортом; чистый запуск остаётся
руководителю. Дополнительно к минимальному списку выходов сохранены происхождение и попытки Toth.
Неудача и вырождение Toth — результат выполнения условного шага, а не основание скрыть его.
Вне этого ограничения расчётные пункты карточки выполнены.

Пакет `data/task002/`, план, v1, `src/pet2mof/calibration/` и `screening.py` не менялись.
Карантин не загружался расчётным кодом. `.agents/skills/` и `.claude/rules/` в checkout отсутствуют;
инструкции прочитаны из корневого `AGENTS.md`, карточки и указанных проектных документов.
Новая оцифровка или сверка первоисточника не заявляются; T035 не подменён авторской проверкой.

File: reviews/T035_task002_review.md
# T035 — независимое научное ревью этапа v2

Проверен HEAD `ad34a151187829223155a68b06161e430817023e`, ветка
`task/T035-task002-review`, 17.11.2026. Вердикт: численные результаты А/Б и
исправление В воспроизводятся; перед принятием текста решения и плана опыта
нужно устранить **2 major и 2 minor**. **Critical не найдено.** Оснований
пересчитывать таблицы А/Б или менять выбранную пару по результатам этого ревью нет.

Роль — независимый проверяющий OpenAI Codex; расчёты А/Б/В не писал. Карточкой
назначены `gpt-6-astra`, effort `high`; фактические модель, effort и способ запуска
интерфейсом не раскрыты, назначение не выдаётся за подтверждение исполнения.
Прочитаны корневой `AGENTS.md`, карточка и указанные научные документы.
`.agents/skills/` и `.claude/rules/` в checkout отсутствуют. Linear, `.env`,
платные сервисы, commit и push не использовались. Единственное изменение
исходного checkout — этот отчёт; воспроизведение и диагностические скрипты —
во временном локальном клоне. Выводы руководителя проверялись как объект ревью.

## Замечания

### T035-01 — major: изменение давления ошибочно объявлено общим множителем ёмкости

**Места:** `docs/task002/analysis_plan.md:22–24`,
`reports/task002/decision_brief.md:28–29`,
`reports/task002/interim_A.md:24–25`,
`reports/task002/next_experiment.md:15–16`.

**Доказательство.** Утверждение об инвариантности отношений при общем положительном
множителе **q** верно. Однако общая смена давления с 1 на 1.01325 bar не задаёт
одинаковый множитель q для разных материалов. Даже для принятой в проекте
формулы Langmuir:

`q_i(p2)/q_i(p1) = (p2/p1)·(1+b_i·p1)/(1+b_i·p2)`.

Множитель зависит от `b_i`; сокращение в отношении двух материалов не следует
из того, что прибор или давление общие. В общем случае
`d ln(q_A/q_B)/dp = q'_A/q_A − q'_B/q_B`. Наклоны S2 около 1 bar здесь
не установлены. Это аналитическое доказательство недостаточности допущения,
не прогноз изменения ранга реальных C72/C96. Аналогично нельзя автоматически
относить любую калибровочную ошибку волюметрического прибора к общей шкале q.

Код `screening.common_factor` корректно считает именно сценарий общей шкалы.
`reports/task002/A/candidates.md:65` уже прямо отличает его от модели изменения
изотермы с давлением, как и отчёт T033. Ошибка находится в плане и кратких выводах.

**Влияние.** Читателю обещана физическая устойчивость отношений/рангов к смене
давления без соответствующих данных. Это шире допустимого внутристатейного
сравнения по поручению §4.1; сами табличные отношения от переименования
неизвестного фактического давления не меняются.

**Исправление.** Оставить `k` как отдельно назначенный общий множитель ёмкости;
удалить давление из его физических обоснований. Написать: «Табличное сравнение
проводится в общих условиях источника без пересчёта давления; изменение
отношений при физическом переходе 1 → 1.01325 bar не оценено». Предложенные
изотермы дадут q при обоих давлениях, но не установят задним числом, какое
давление использовалось авторами S2. Исправление зафиксировать как поправку
физической интерпретации плана после расчётов, сохранив исходную предрегистрацию.

### T035-02 — major: бюджет следующего опыта необоснованно относит массу и давление к одинаковой для всех ошибке

**Место:** `reports/task002/next_experiment.md:35–38`;
связанные требования точности — строки 13–14 и протокол 24–31.

**Доказательство.** В бюджете объявлены общими «калибровка, давление, масса —
одинаковая для всех», а независимая часть сведена к различию приготовлений.
Каждую аликвоту взвешивают и дегазируют отдельно; повторяемость взвешивания,
неопределённость сухой массы, свободного объёма и установления равновесия не
становятся общими лишь из-за одного прибора или одной партии носителя.
Для `q=n/m` первая вариация равна `δq/q = δn/n − δm/m`; даже общий аддитивный
сдвиг весов даёт разные относительные ошибки при разных массах. У давления
дополнительно различаются коэффициенты чувствительности (T035-01).
Повтор измерения предусмотрен строкой 30, но его вклад не отнесён явно
к независимым/частично общим составляющим при решении о различимости.

**Влияние.** Целевой предел <1.56% относится к полному нескомпенсированному
отклонению каждого значения, а не только к разбросу приготовления. Если
предложенное разбиение бюджета применить буквально, можно объявить разрешённым
малый разрыв C72/C96, исключив из него индивидуальную измерительную ошибку.
Это замечание к будущему опыту; текущий сценарный расчёт А такой бюджет не использует.

**Исправление.** Разделить для каждой операции общую калибровочную составляющую,
индивидуальную повторяемость и неопределённость состояния образца; записать
коэффициенты чувствительности и обоснование общей части. Неизвестную связь
ошибок не считать идеальным общим множителем. В порог включать все
нескомпенсированные ограниченные отклонения плюс округление; три приготовления
сами по себе не гарантируют этот предел. Зафиксировать правило агрегации
приготовлений и бюджет до измерений, без превращения сценариев в p-value.

### T035-03 — minor: проверяемая химия закрепления оставлена условием «если»

**Место:** `reports/task002/next_experiment.md:42–45`.

**Доказательство по первоисточнику.** В открытом тексте S2, §2.1
(*Synthesis and Structural Characterization*, абзац FTIR, рис. 2 и Scheme 1),
ослабление полос NH₂ каркаса авторы связывают с реакцией этих групп с
глутаровым альдегидом. Короткая цитата (8 слов):
“Schiff base reaction with aldehyde group in glutaraldehyde”.
Источник: [S2, Europe PMC](https://europepmc.org/articles/PMC6648867),
[открытый JATS](https://www.ebi.ac.uk/europepmc/webservices/rest/PMC6648867/fullTextXML),
DOI `10.1021/acsomega.8b02319`, секция `sec2.1`.

Следовательно, описанный авторами способ использует аминогруппы линкера
UiO-66-NH₂. Одновременно авторы указывают на конкурирующие реакции сшивки PEI
и MOF: FTIR не разделяет их вклады, а Scheme 1 показывает ожидаемую структуру
прививки. Нельзя считать установленным, что весь удержанный PEI связан с
каркасом именно этой связью.

**Исправление.** Заменить «если … (проверить …)» на подтверждённое описание
авторского механизма со ссылкой и указанным ограничением его идентификации.
Обычный терефталатный UiO-66 из ПЭТ не имеет NH₂ линкера: прямой перенос этой
реакции закрепления не обоснован. Аминированный/смешанный линкер или отдельная
сшивка PEI — новые варианты материала, требующие собственных контролей.
Предупреждение о переносе в черновике по существу верное; исправляется
незавершённость проверки, а не снимается ограничение PET-derived.

JATS получен 17.11.2026 через открытый Europe PMC API после недоступности текста
через веб-просмотр PMC; обход доступа не применялся. SHA-256 полученного XML:
`0abfc9634b9a3192be44894af38d20eb9aa4875cf602f38e4f39b19c36fcd574`.
Новая сверка PDF, рисунков или всех табличных клеток S2 этим действием не заявляется.

### T035-04 — minor: «37/37 SHA-256» не описывает проверку публичного checkout

**Место:** `reports/task002/decision_brief.md:36`.

**Доказательство.** Как сохранённый `reports/task002/intake/acceptance.json`,
так и повторный `make task002-intake` содержат 35 элементов `manifest`, все
passed, и два `manifest_exceptions` (строки 300–310 сохранённого JSON):
`PET_CO2_Task_002_RU.md` и `.pdf`. Они намеренно отсутствуют в публичном пакете;
для них нет заново вычисленного хеша. `docs/task002/intake.md:9` сообщает
о проверке 37 файлов первоначального архива, а строки 19–22 объясняют последующее
исключение двух оригиналов. Эти две проверки нельзя представлять как один
воспроизводимый результат нынешнего checkout.

**Исправление.** Написать «В публичном checkout проверены 35/35 доступных
SHA-256; два оригинала поручения исключены явно. При первоначальной приёмке
архива руководитель сообщил 37/37». Историческую проверку двух отсутствующих
файлов T035 независимо не подтверждает. Численные данные и допустимость
документированных исключений этим замечанием не оспариваются.

## Что проверено и не найдено

### А — формулы, выбор и независимый пересчёт

В отдельном скрипте T035 использована точная рациональная арифметика
`fractions.Fraction`: перебраны четыре вершины отношения интервалов для всех
30 упорядоченных пар и трёх d (90 интервалов); пороги решены из равенства
нижней и верхней границ. Максимальное отличие от CSV — `4.44e-16`, расхождений
90 флагов строгого преимущества нет. Общая шкала и обратное масштабирование
инвентаря проверены отдельно: максимальное отличие `1.78e-15`.

Формулы `q(1±d)±0.005`, `[lo_A/hi_B, hi_A/lo_B]`,
`d*=(q_A−q_B−0.01)/(q_A+q_B)` и `1000/(44.01·q)` верны в заданных единицах.
Строгое преимущество требует **d < d***; равенство порогу недостаточно.

| Пара | d* с округлением | Устойчиво при 3 / 5 / 10% |
|---|---:|---|
| C72/C96 | 1.5600624% | нет / нет / нет |
| C96/N72 | 2.4429967% | нет / нет / нет |
| C72/N72 | 4.1600000% | да / нет / нет |
| C96/I96 | 25.2988048% | да / да / да |
| C72/BASE | 9.7807757% | да / да / нет |
| C96/BASE | 8.0756014% | да / да / нет |

Источник чисел этой таблицы — `data/task002/PET2MOF_Task002_DataPack_v1.0/data/primary/S2_dry_CO2.csv`,
S2 Table 2; операция проверки `T035-A-rational-001`. Это производные сценарные
величины, не новые измерения. C72/C96 выбраны по номинальной сухой q, вторичные
свойства в код выбора не входят. C96/N72 явно не разрешены в `interim_A.md`,
`decision_brief.md` и плане опыта. «Победителя» по устойчивости между ними нет.

Отчёт T033, его точный пересчёт и `independent_agreement.json` согласованы;
последний сообщает максимальное расхождение `1.4210854715202004e-14` и 0
расхождений 24 проверенных флагов. Это проверка арифметики, не независимый опыт.
Перегенерированные пять CSV А совпали с сохранёнными по всем полям, кроме run_id.

### Б — разбиение, модели и чувствительность

План `docs/task002/analysis_plan.md` побайтово не изменён относительно
`ff214d8`, предшествующего расчётам. Загрузчик читает ровно основной CSV и
фиксированный split; использует 39 fit / 9 check, карантин не загружает.
Проверены ограничения поддержки интерполятора и `Fit.predict`, включая
сдвинутые координаты. Все контрольные давления и точки проверки внутренние;
экстраполяции в сохранённых вычислениях не найдено.

Независимый алгоритм T035: линейная интерполяция по двум соседям; для Langmuir
при фиксированном b аналитически найдено `q_s=(v·q)/(v·v)`,
`v=bp/(1+bp)`, затем минимизирован SSE по одной переменной `log(b)`.
Получены MAE базы `0.028573177766352747` и Langmuir `0.13463125892595942`;
отличие второй от основного расчёта `3.82e-9`. Критерий выбора даёт интерполяцию.
Источник — основной CSV S100 и split; операция `T035-B-profile-001`.

Правило Toth применено до просмотра check-ошибок: четыре PEI-кривые имеют
8 fit-точек и две смены знака остатков; контроль — 7 и Toth не запускается.
Все четыре диагностических Toth непригодны: у 10/40PEI достигнут численный
предел, у 20/30PEI нет сходимости; огромные параметры, потеря ранга и unknown SE
не скрыты. Нового критерия принятия Toth после подгонки не введено.

Диагностика Langmuir соответствует плану: у UiO-66 `q_s=6.3299241` превышает
`3·max(q_fit)=5.7051411`; у PEI-кривых такого флага нет, но форма даёт большую
проверочную ошибку. SE по якобиану представлены как локальная OLS-диагностика,
а не экспериментальная неопределённость или перевод полуширины оцифровки в SD.

| Сценарий | MAE базы | MAE Langmuir | Выбор |
|---|---:|---:|---|
| nominal | 0.02857318 | 0.13463126 | интерполяция |
| q + 0.105 | 0.02857318 | 0.15688577 | интерполяция |
| q − 0.105 | 0.02857318 | 0.12199980 | интерполяция |
| p + 0.042 | 0.02857318 | 0.08841063 | интерполяция |
| p − 0.042 | 0.02857318 | 0.19550728 | интерполяция |

Источник — воспроизведённый `reports/task002/B/sensitivity.csv`, операции
`T034-B-sensitivity-001…025`; проверка `T035-B-reproduce-001`. Сдвигаются все
координаты с сохранением идентификаторов split. Инвариантность остатков базы
при таких общих сдвигах математически ожидаема; это не оценка всей возможной
погрешности оцифровки. Все восемь CSV Б совпали по полям, кроме run_id.
Просмотрены `curves.png` и `residuals.png`: данные, остатки, диапазоны и подписи
согласованы с таблицами. Абсолютного расхода по S100, вывода об оптимальных
истинных мас.% PEI, циклической ёмкости и нового слепого подтверждения не найдено.

### В — актуальная функция и неизменность v1

Сравнение `prediction.py` с `66bae26` показывает перенос только ветки Vp
перед газоадсорбционными ограничениями и удаление старого позднего возврата.
Сохранены basis/unit/w, D-11, однократная нормировка dry_MOF и отказ при
отрицательном scale. CO₂-ветви по-прежнему требуют RH/p и калибровки.
161 актуальный тест Vp входит в успешный общий прогон. Параметры тестов
искусственные и не выдаются за подтверждение пористости реального материала.

Временная замена **только в тестовом клоне** `prediction.py` содержимым
`git show 66bae26:src/pet2mof/calibration/prediction.py` дала **92 failed,
69 passed**, exit 1. Тест формулы S2 с N₂/77 K действительно падает на
`unknown RH_fraction`. Исходный файл клона восстановлен в `finally` и проверен
побайтово. Исторический fixture не использовался как доказательство исправления.

`git diff 66bae26 HEAD -- reports results configs docs` не содержит изменений
файлов v1: добавлены только пути task002. `results/prereg-v1/` и итоговый отчёт
v1 неизменны, статус H1 — «данных недостаточно», Vp остаётся `not_testable`.
Текущий tag `prereg-v1` разрешается в `fbe5d6fb8c43a163faea0b3b6a804b0eab286731`;
отдельная проверка истории удалённого тега не выполнялась.

### Научные границы и следующий опыт

В проверенных материалах различаются измеренные q, авторские оценки удержанного
PEI и коррекции смеси, наши производные и искусственные регрессии. Не найдено
заявлений о влажном оптимуме, готовой промышленной технологии, подтверждённом
PET-derived происхождении, циклическом расходе, энергии установки, alpha как
селективности смеси, p-value или вероятности победы. Расхождения 22.4/22.1% PEI,
1 bar/1 atm и состава смеси сохранены. PDF-сверка S2 явно не заявлена.

Сравнение C72/C96 с немодифицированным контролем, разделение приготовлений и
приборных повторов, сухая масса, фиксированные T/дегазация и измеренный диапазон,
включающий оба давления, физически разумны. Проверки носителя и контроль
коммерческого линкера уместны. До исполнения опыта нужны уточнения T035-01…03.

## Воспроизведение и доказательства

Временный клон: `/private/tmp/T035-review-yy7a9rwd/repo`, тот же HEAD; `.venv`
подключена ссылкой на уже созданную среду. Для расчётных целей установлен
`PYTHONPATH` на `src` временного клона, `UV_OFFLINE=1` и
`PYTHONDONTWRITEBYTECODE=1`; зависимости не устанавливались. Версии:
Python 3.12.0, NumPy 2.5.5, SciPy 1.18.1, pytest 9.2.0. Сетевые соединения в
pytest запрещены общей фикстурой; сеть использована только для открытого S2.

| Команда в тестовом клоне | Exit | Результат |
|---|---:|---|
| `make test` | 0 | 501 passed, 1 skipped, 5 warnings; 81.13 s |
| `make task002-intake` | 0 | 35 хешей + 2 явных исключения; 7 побайтовых сравнений; 5 legacy blob совпали |
| `make task002-screen` | 0 | 6 образцов, 30 пар; reference passed |
| `make task002-s100` | 0 | MAE 0.02857317776635277 / 0.13463126273750856; интерполяция |
| `uv run --locked --no-sync pytest tests/test_task002_vp_operator.py -q --tb=short` с историческим оператором | 1, ожидаемый | 92 failed / 69 passed; дефект воспроизведён |

Три расчётные make-цели выполнены одной последовательной командой; каждая
вернула 0. Пропуск теста связан с отсутствием приватных исходных рендеров C,
предупреждения — прежние типы SWIG. Их отсутствие/наличие не скрыто.
Новые запуски make — диагностическое воспроизведение с `debug-unregistered`,
не замена учтённых научных запусков и не повторная регистрация результатов.

Проверены фактические SHA-256 всех входов/выходов паспортов:

| Run | Входы / выходы | Статус / несовпадения |
|---|---:|---|
| `20261117T044031484585Z-1acc1c2c-task002-A` | 40 / 9 | completed, exit 0 / 0 |
| `20261117T044043117206Z-cb31d105-task002-A-agreement` | 3 / 1 | completed, exit 0 / 0 |
| `20261117T045732361230Z-753cec58-task002-B` | 13 / 14 | completed, exit 0 / 0 |

Локальные дополнительные доказательства остаются в
`/private/tmp/T035-review-yy7a9rwd/`: `test.log`, `reproduce.log`, `old-vp.log`,
`independent.py`, `independent.log`. Это временные материалы ревью, не
публикуемый архив с гарантированным сроком хранения. Ключевые методы, числа,
команды и ограничения перенесены в настоящий отчёт.
