Repository: sergeionlyart/PET2MOF

# PET2MOF

Исследовательский проект о гипотезе влияния содержания PEI и влажности на рабочую ёмкость CO₂ композита на основе UiO-66 из ПЭТ. [Итоговый отчёт](reports/final_report.md) и [PDF](reports/final_report.pdf) отделяют результаты измерений, контроль модели и условный прогноз.

Научный статус H1: **данных недостаточно**. Внешнее количественное сравнение недоступно, контроль на калибровочных сериях не прошёл, формальная сходимость ансамбля не установлена. PEI@UiO-66-NH2 [S2] — отдельный контроль, а не целевой PET-derived материал.

File: reviews/T043_report.md
# T043 — независимый пересчёт

Статус: предварительный условный анализ чувствительности; не новые измерения и не валидированный прогноз. Сравнение с T042 не выполнялось. Сеть не использовалась. Запрошены gpt-6.1-terra и medium; фактическая модель, reasoning effort и запуск через `scripts/agents/run_codex_task.sh` интерфейсом не подтверждены. Коммит по поручению не создавался; результаты из незафиксированного дерева не являются учитываемым запуском проекта с паспортом run_id.

Источники: `S2_materials.csv` (Table 1, с. 3189, авторская формула с. 3190), `S2_dry_CO2.csv` (Table 2, с. 3192), паспорта T001-S2-01–07; оцифровка `S100_dry_isotherms.csv`, SI Fig. S5, T006-S100-FigS5; `S100_methods.csv`, T040-S100-methods. S100 — оцифровка, а не прямые новые измерения. Происхождение входов и соседние point_id для интерполяции приведены в JSON. Данные S100 имеют разрешённое использование `benchmark_shape_only` и неразрешённую массовую основу: численные результаты здесь — только чувствительность к явно заданным трактовкам, основание для применения абсолютных значений требует решения руководителя.

Метод: все десятичные строки преобразуются в `Fraction`; интерполяция между соседними точками без экстраполяции. Для азотной ёмкости приняты явно приведённые планом 21.95 и 23.22 ммоль N/г, соответственно для 30.74 и 32.52 мас.%. Для S2 пересчёт авторского PEI: `(N_sample − N_BASE/(1+W))/30.74`, при N в мас.% и W как доля. Значения в CSV — доли. Интервалы корней получены бисекцией рациональными числами; нижняя граница удовлетворяет неравенству, ширина ≤ 10⁻¹². `value_exact` для корней — точная дробь конца интервала, а не утверждение точности истинного корня или эксперимента. Все результаты и дроби — в CSV и JSON.

## S2: масса и авторский PEI

Для s-I использованы табличные PEI_exp; s-V нормирует h и w после гипотетического удаления s. Суммы и неотрицательность проверены точно. Разница авторского PEI рассчитана до округления по входным W и N; 0.001 доли = 0.1 процентного пункта.

| Образец | PEI автор | PEI по N,W | Разница | h s-I | w s-I | s s-I | h s-V | w s-V | s s-V |
|---|---:|---:|---:|---:|---:|---:|---:|---:|---:|
| S2-C48 | 0.106000000 | 0.105852333 | -0.000147667 | 0.709219858 | 0.106000000 | 0.184780142 | 0.869973727 | 0.130026273 | 0.000000000 |
| S2-C72 | 0.194000000 | 0.193598553 | -0.000401447 | 0.609756098 | 0.194000000 | 0.196243902 | 0.758633246 | 0.241366754 | 0.000000000 |
| S2-C96 | 0.224000000 | 0.223435948 | -0.000564052 | 0.526315789 | 0.224000000 | 0.249684211 | 0.701459035 | 0.298540965 | 0.000000000 |
| S2-N72 | 0.173000000 | 0.172855571 | -0.000144429 | 0.617283951 | 0.173000000 | 0.209716049 | 0.781091341 | 0.218908659 | 0.000000000 |
| S2-I96 | 0.434000000 | 0.434433876 | 0.000433876 | 0.529100529 | 0.434000000 | 0.036899471 | 0.549372068 | 0.450627932 | 0.000000000 |

C96 отличается от табличного PEI на −0.0564 процентного пункта, чуть больше половины последнего разряда 0.1 п.п.; округление исходных N и W может влиять на воспроизведение, но его причина не установлена. Для остальных расхождение меньше 0.05 п.п.

## S100: интерполяция и основы

| Серия | q при 0.896 bar, на сообщённую массу, ммоль/г |
|---|---:|
| S100-UiO-66 | 1.901520586 |
| S100-10PEI@UiO-66 | 2.296705645 |
| S100-20PEI@UiO-66 | 2.570407397 |
| S100-30PEI@UiO-66 | 3.175222826 |
| S100-40PEI@UiO-66 | 2.042787033 |

| Серия | Ветвь | w | G |
|---|---|---:|---:|
| 10PEI | w-C;b-C | 0.100000000 | 1.207825812 |
| 10PEI | w-C;b-M | 0.100000000 | 1.087043231 |
| 10PEI | w-F;b-C | 0.090909091 | 1.207825812 |
| 10PEI | w-F;b-M | 0.090909091 | 1.098023465 |
| 20PEI | w-C;b-C | 0.200000000 | 1.351764170 |
| 20PEI | w-C;b-M | 0.200000000 | 1.081411336 |
| 20PEI | w-F;b-C | 0.166666667 | 1.351764170 |
| 20PEI | w-F;b-M | 0.166666667 | 1.126470142 |
| 30PEI | w-C;b-C | 0.300000000 | 1.669833527 |
| 30PEI | w-C;b-M | 0.300000000 | 1.168883469 |
| 30PEI | w-F;b-C | 0.230769231 | 1.669833527 |
| 30PEI | w-F;b-M | 0.230769231 | 1.284487328 |
| 40PEI | w-C;b-C | 0.400000000 | 1.074291306 |
| 40PEI | w-C;b-M | 0.400000000 | 0.644574783 |
| 40PEI | w-F;b-C | 0.285714286 | 1.074291306 |
| 40PEI | w-F;b-M | 0.285714286 | 0.767350933 |

## Допустимые линии η(φ)

Моль CO₂ на моль всего N; указаны оба конца отрезка φ = 0 и φ = 1. Промежуточные значения линейны; потолок η здесь не применяется.

| Случай | Ветвь | N PEI, мас.% | η(0) | η(1) |
|---|---|---:|---:|---:|
| S2-C72 | s-I | 30.74 | 0.765563723 | 0.383240077 |
| S2-C72 | s-I | 32.52 | 0.723691805 | 0.362279056 |
| S2-C72 | s-V | 30.74 | 0.615326510 | 0.233002864 |
| S2-C72 | s-V | 32.52 | 0.581671701 | 0.220258952 |
| S2-I96 | s-I | 30.74 | 0.196298668 | 0.048004114 |
| S2-I96 | s-I | 32.52 | 0.185562264 | 0.045378566 |
| S2-I96 | s-V | 30.74 | 0.189055351 | 0.040760797 |
| S2-I96 | s-V | 32.52 | 0.178715114 | 0.038531416 |
| S100-30PEI@UiO-66 | w-C;b-C | 30.74 | 0.482190255 | 0.280054429 |
| S100-30PEI@UiO-66 | w-C;b-C | 32.52 | 0.455817230 | 0.264737068 |
| S100-30PEI@UiO-66 | w-C;b-M | 30.74 | 0.337533178 | 0.135397353 |
| S100-30PEI@UiO-66 | w-C;b-M | 32.52 | 0.319072061 | 0.127991899 |
| S100-30PEI@UiO-66 | w-F;b-C | 30.74 | 0.626847331 | 0.338081866 |
| S100-30PEI@UiO-66 | w-F;b-C | 32.52 | 0.592562399 | 0.319590739 |
| S100-30PEI@UiO-66 | w-F;b-M | 30.74 | 0.482190255 | 0.193424790 |
| S100-30PEI@UiO-66 | w-F;b-M | 32.52 | 0.455817230 | 0.182845570 |
| S100-40PEI@UiO-66 | w-C;b-C | 30.74 | 0.232663671 | 0.102719212 |
| S100-40PEI@UiO-66 | w-C;b-C | 32.52 | 0.219938311 | 0.097101064 |
| S100-40PEI@UiO-66 | w-C;b-M | 30.74 | 0.139598203 | 0.009653744 |
| S100-40PEI@UiO-66 | w-C;b-M | 32.52 | 0.131962987 | 0.009125739 |
| S100-40PEI@UiO-66 | w-F;b-C | 30.74 | 0.325729140 | 0.109155041 |
| S100-40PEI@UiO-66 | w-F;b-C | 32.52 | 0.307913635 | 0.103184890 |
| S100-40PEI@UiO-66 | w-F;b-M | 30.74 | 0.232663671 | 0.016089573 |
| S100-40PEI@UiO-66 | w-F;b-M | 32.52 | 0.219938311 | 0.015209566 |

## Границы

Граница 1: для каждого k минимум по φ ∈ [0,1] проверен на обоих концах линейной функции. Искомый k положителен; поиск не обрезан диапазоном k = 0.8–1.5, заданным планом только для рисунка. Приведён удовлетворяющий условию нижний конец интервала; верхний также сохранён в CSV/JSON.

| Случай | Ветвь | k_max, нижняя граница |
|---|---|---:|
| S2-C72 | s-I | 1.109976166 |
| S2-C72 | s-V | 1.109976166 |
| S100-30PEI@UiO-66 | w-C;b-C | 1.518030479 |
| S100-30PEI@UiO-66 | w-C;b-M | 1.062621335 |
| S100-30PEI@UiO-66 | w-F;b-C | 1.518030479 |
| S100-30PEI@UiO-66 | w-F;b-M | 1.167715753 |

Граница 2: w = 0.20, s = 0, h = 0.80; g = 1.10. Поиск корня допускает выход за [0,1], но в данных случаях все корни внутри диапазона. Для обоих значений N указана нижняя граница интервала.

| Носитель | N PEI, мас.% | η | φ_crit |
|---|---:|---:|---:|
| S2-BASE | 30.74 | 0.20 | 0.963951311 |
| S2-BASE | 30.74 | 0.30 | 0.758426966 |
| S2-BASE | 32.52 | 0.20 | 0.940168539 |
| S2-BASE | 32.52 | 0.30 | 0.722752809 |
| S100-UiO-66 | 30.74 | 0.20 | 0.797830335 |
| S100-UiO-66 | 30.74 | 0.30 | 0.509245502 |
| S100-UiO-66 | 32.52 | 0.20 | 0.764436008 |
| S100-UiO-66 | 32.52 | 0.30 | 0.459154012 |

## Неоднозначности и ограничения

- План приводит и массовые доли азота, и округлённые n_N. В расчёте использованы явно напечатанные n_N; пересчёт из массовых долей с выбранной атомной массой N даёт немного другие значения. Это не экспериментальная точность.
- В s-V состав перенормирован после удаления s. План не задаёт отдельно, пересчитывать ли наблюдённую q S2 на новую массу; здесь для обеих ветвей использована табличная q на сухой композит, как в определении q_comp. Альтернативный пересчёт q при сохранении абсолютного поглощения изменил бы η и k; физический статус дегазации и массы требует уточнения.
- Формула G_PET предполагает перенос абсолютного вклада PEI при фиксированном φ. Требование «для всех φ» применено ко всему [0,1] без дополнительных ограничений η; для рассчитанных линий η на обоих концах положительна. При k < 1 минимум на φ = 1, при k ≥ 1 — на φ = 0; проверены оба конца для каждого k.
- Для S100 трактовки основы b-C/b-M и загрузки w-C/w-F условны: тип, Mw, основа загрузки и способ введения PEI в методах `unknown`; оцифровка имеет погрешность и неизвестную массовую основу. Точная арифметика не устраняет эти неопределённости. S2 и S100 — аналоги, не измерения PET-носителя; PET q_host неизвестна.


## Приёмка руководителем (17.11.2026)

Принято. Фактические настройки по rollout: `gpt-6.1-terra`, `medium`, сеть off. Руководитель вручную сверил C72 (s-I:
h 0.6098, w 0.194, η(1) 0.383; s-V η(1) 0.233), I96 и k* = G/1.1 для C72 (1.110). Замечание о прочтении s-V (q S2
относится к массе после дегазации в обеих ветвях) принято как верное прочтение плана. Замечание о k*: при k ≥ 1
минимум по φ ∈ [0,1] достигается при φ = 0, поэтому k*_all = G_analog/g не зависит от h — это записано поправкой
плана P3-01 (дополнительно сообщается граница по допустимому отрезку линии, не заменяя зарегистрированную).
Сравнение с основным расчётом T042 — в `reports/task003/independent_agreement.json` после T042.

File: reviews/T044_review.md
# T044 — независимое научное ревью TASK-003

Проверен HEAD `e8273a1932aec2dfa01c18eb1aea0b8602b2cdce`, ветка `task/T044-task003-review`, 17.11.2026.
Роль: независимый научный проверяющий · платформа: OpenAI Codex.
Назначение карточки: `gpt-6-astra`, effort `high`; фактическая модель/effort в доступном интерфейсе не раскрыты и независимо не подтверждены. Сетевой доступ использован только для открытых источников.

**Вердикт: требуется исправление научных выводов перед приёмкой.** Вычислительная арифметика воспроизводится, но главный проверяемый прогноз с порогом **k ≤ 0.95 неверен даже внутри заявленных допущений**. Найдено **1 critical, 4 major, 2 minor**. Условный приоритет R1 как направления следующего опыта не опровергнут; заявленные гарантии и способ проверки переноса принимать в нынешней редакции нельзя. Статус «частично выполнено» следует сохранить.

Порядок: поручение/зафиксированный план → код, входы, первоисточники, численные выходы и собственный пересчёт → паспорта маршрутов/план опыта → **последними** `decision_brief.md` и `final_report.md`. Отчёты T040–T043, независимые выводы T043 и журнал решений руководителя не использовались как доказательство правильности. Поправки P3-01/P3-02 прочитаны как часть проверяемого плана; Git подтверждает их внесение до учитываемого запуска T042. Исходный текст плана `ab0b074` сохранён.

## Замечания

### T044-01 · critical — нижний порог 0.95 не гарантирует 10 % выигрыша

**Локаторы:** `reports/task003/final_report.md:137`, `:141`; `reports/task003/decision_brief.md:27`; `reports/task003/next_experiment.md:39`. Правильная обработка уже присутствует в `src/pet2mof/task003/balance.py:221` и в `uncertainty_vertices.csv`, метрика `kstar_all_positive`.

В текст перенесён минимум `registered_kstar = G_analog/g = 0.9529973395`. При этой вершине **G_analog = 1.0482970734 < g = 1.10**, поэтому перенос формулы `G/g` за пределы её гарантийной области неправомерен. Производная `G_PET` по φ равна `h(1−1/k)`; для k < 1 минимум находится при **φ = 1**, а не при φ = 0.

**Собственное вычисление:** из исходных координат S100 построена допустимая реализация: у 30PEI давления сдвинуты на +0.042 bar, q на −0.105 ммоль/г; у носителя q на +0.105, последнее давление установлено 0.896 bar внутри его допуска. Экстраполяции нет. Для w-C/b-M получено:

```text
q30_reported = 3.005188727212; q_comp = 0.7*q30 = 2.103632109048
q_host = 2.006713709680; G_analog = 1.048297073419
h = 0.7; w = 0.3; phi = 1; eta = 0.106158617430 (класс B)
G_PET(k=0.95) = 0.7 + (1.048297073419−0.7)/0.95 = 1.066628498336 < 1.10
k*_all = (G_analog−0.7)/(1.10−0.7) = 0.870742683549
```

Полные координаты и пересчёт: `T044_checks/counterexamples.json`, ключ `T044_01_lower_guarantee`. Вершина остаётся допустимой также при потолке η = 0.195. Следовательно, неудача опыта при k = 0.95 не опровергала бы даже саму принятую переносную схему. Кроме того, `full_envelope_known=False` нельзя превращать в утверждение об устойчивости ко **всем** вершинам оцифровки.

**Исправление:** использовать кусочную границу `min_phi k_crit(phi)` / `kstar_all_positive`, пересчитать правила опровержения и бюджет точности. 0.87074 — граница только рассчитанной поддержанной оболочки при фиксированных составе и переносе; не заменять 0.95 на 0.87 как безусловную гарантию. Неподдержанные вершины, допуски w/s и допущения T044-03/04 требуют отдельных оговорок/расчётов.

### T044-02 · major — превышение k* ошибочно превращено в отсутствие выигрыша

**Локатор:** `reports/task003/next_experiment.md:41` («k > 1.52 … выигрыш … не ожидается ни в одной ветви»).

k* — граница гарантии **для всех** φ. Она не является границей существования хотя бы одной подходящей φ.

**Собственное вычисление:** номинальный S100 30PEI w-C/b-C имеет G = 1.669833526863, h = 0.7. При φ = 1, η = 0.280103306592 < η_lit и k = 1.6 > 1.52:

```text
G_PET = 0.7 + (1.669833526863−0.7)/1.6 = 1.306145954289
k_crit(phi=1, g=1.10) = 2.424583817157
```

Это допустимая точка класса B, дающая более 10 %. Доказательство — `counterexamples.json`, `T044_02_upper_no_gain`.

**Исправление:** написать «гарантия для всех φ утрачивается; исход зависит от φ и η». Для отклонения маршрута использовать максимум по физически допустимому отрезку, а не минимум; учесть неопределённость исходных q. Не перенаправлять опыт к R2 по одному условию k > 1.52.

### T044-03 · major — перенос требует сохранения φ; неудача не идентифицирует уменьшение вклада PEI

**Локаторы:** `docs/task003/analysis_plan.md:72` (абзац переноса); `reports/task003/final_report.md:63`, `:141`; `reports/task003/next_experiment.md:3`, `:39`.

Сохранение абсолютного вклада `w*n_N*eta` при заданных w/s — сильное, но явно названное допущение. Однако формула дополнительно использует **одну и ту же φ у аналога и PET-материала**. Смена носителя/дефектности может менять потерю доступности при неизменной η. В общем случае:

```text
G_PET = h*phi_PET + (G_analog − h*phi_analog)/k
```

Фраза «k — единственная величина» и причинный вывод «вклад PEI … меньше» не следуют из измерения q. Само уравнение с общей φ не заменяет явного описания и проверки этого допущения.

**Собственное вычисление:** S100 30PEI w-C/b-M: G_analog = 1.168883468804, h = 0.7, η = 0.135420983479 при φ_analog = 1. При k = 1, **той же η**, но φ_PET = 0.5 получается G_PET = **0.818883468804**. Провал вызван только блокировкой, без уменьшения вклада PEI (`counterexamples.json`, `T044_03_phi_transfer`). Допуски w ±0.01 и s ≤0.05 также не равны условию «те же w, s», использованному при выводе порогов.

**Исправление:** явно перечислить сохранение φ, w, s, n_N и абсолютного PEI-вклада как совместную гипотезу. Неудача может опровергать эту **совокупность**, но не устанавливает её единственную причину. Добавить чувствительность к Δφ и к допущенным w/s либо сузить условие прогноза до совпадающих параметров; сообщить, что доступные q сами по себе φ и η не разделяют.

### T044-04 · major — опыт измеряет отношение к другому знаменателю, чем использован при расчёте k*

**Локаторы:** `reports/task003/next_experiment.md:3`, `:13`; `reports/task003/decision_brief.md:58`; `reports/task003/final_report.md:137`.

Числа k* R1 рассчитаны с `q_host,S100 = 1.901520585742 ммоль/г` при **0.896 bar**. План опыта предлагает новый коммерческий UiO-66 по протоколу синтеза PET-контроля (SRC-03/06). Равенство его q носителю S100 не установлено. Одинаковость протокола новой пары полезна для контроля PET-происхождения, но не делает эту пару парой из S100.

**Собственное вычисление:** пусть `a=q_commercial,new/q_host,S100`. Тогда `k_true=a*k_measured`. При a = 1.5, k_measured = 0.95 реальное k в формуле равно 1.425. Номинальная ветвь 30PEI w-C/b-M при φ = 1 даёт G_PET = **1.029041030740**, хотя измеренный k удовлетворяет написанному условию ≤0.95 (`counterexamples.json`, `T044_04_denominator`). Это сценарный контрпример, не оценка фактической партии.

Распространение численного порога на «одинаковое давление 0.896–1.0 bar» также не выполнено расчётом: G аналога зависит от давления, а порог получен только при 0.896 bar.

**Исправление:** определить k относительно именно исходного q S100 при 0.896 bar с указанной неопределённостью; отношение новой пары обозначить другой величиной. Либо изготовить коммерческий **модифицированный** аналог вместе с собственным контролем и заново рассчитать G/k* для этой пары. Установить доступный протокол S100: текущая таблица `S100_methods.csv` оставляет тип/Mw, основу загрузки и метод неизвестными, поэтому «по протоколу S100» пока не является готовой лабораторной инструкцией. Не приписывать измерению одной новой пары способность разрешить массовую основу старой статьи.

### T044-05 · major — s-I/s-V не исчерпывают неоднозначность массовой основы S2

**Локаторы:** `scripts/task003/run_balance.py:84`, `:88` (q неизменно и объявлено `composite_after_outgassing`); `reports/task003/final_report.md:57`, `:114`, `:137`; `docs/task003/analysis_plan.md:39` (ветви состава).

Авторская формула PEI_exp воспроизведена правильно. Но [S2 §4.6](https://doi.org/10.1021/acsomega.8b02319) описывает дегазацию примерно 1 г при 100 °C и не сообщает отдельно массу после неё или алгоритм поправки знаменателя q. §4.3 описывает предшествующую сушку при 100 °C/24 ч. Это не доказывает ни большой дополнительной потери массы, ни её отсутствия. Ветвь s-V уже допускает такую потерю, но сохраняет q неизменной. Поэтому она условно предполагает, что авторы q уже перенормировали на конечную массу; альтернативное прочтение не обсчитано.

**Собственное вычисление третьего прочтения:** если q было отнесено к массе до удаления s, то при сохранении PEI:MOF необходимо **вместе** заменить:

```text
t = h+w = 1−s; h'=h/t; w'=w/t; q'=q/t
```

Для контроля здесь явно принят нулевой дополнительный унос массы; это сценарий, не новое установленное свойство S2.

| Образец | t | q' (ммоль/г) | k*(1.10) | η'(φ=1) |
|---|---:|---:|---:|---:|
| C72 | 0.803756098 | 4.055956788 | 1.380986309 | 0.383306963 |
| C96 | 0.750315789 | 4.198232323 | 1.429428779 | 0.354914039 |
| N72 | 0.790283951 | 3.783450237 | 1.288202328 | 0.353427006 |

Значения — `recompute.json`, `third_S2_mass_readings`. Здесь C72 вновь не имеет B-окна, а C96 имеет; меняются численная граница и подходящий резервный образец. Следовательно, неизменность k* между существующими s-I/s-V — следствие выбранной массовой конвенции, а не устойчивость к любой природе остатка. Дополнительная диагностика бинарного сухого баланса из N (в том же JSON) также показывает зависимость состава от конвенции; она не заменяет исходную таблицу.

**Исправление:** не объявлять новое прочтение истинным. Ввести его как отдельную чувствительность/неразрешённую массовую основу, либо исключить документированным протоколом определения q. Уточнить утверждение об устойчивости выбора и резерв C72; нужны массы до/после дегазации и N на той же основе. До выяснения все линии S2 условны. Изменение самого NH₂-носителя при обработке — ещё отдельное ограничение, не исправляемое подгонкой φ.

### T044-06 · minor — «выигрыш пропадает» подменяет отсутствие проектных 10 % отсутствием любого выигрыша

**Локаторы:** `reports/task003/decision_brief.md:20`, `:34`; `reports/task003/final_report.md:21`; `reports/task003/next_experiment.md:15`.

**Вычисление:** S100 40PEI в ветвях b-C: `2.042787033112/1.901520585742 = 1.074291305826`. Это +7.43 % номинально, хотя порог 1.10 не достигнут. Только b-M даёт G < 1. Нельзя объединять условные ветви и S2 I96 в установленную универсальную границу w «≈0.29–0.45», тем более что 30PEI w-C с w=0.300 и 40PEI w-F с w=0.285714 относятся к альтернативным конвенциям.

**Исправление:** «при 40PEI во всех номинальных ветвях не достигается проектный порог 10 %; в b-C остаётся +7.43 %, в b-M — ухудшение». Рекомендацию не проверять 40PEI обосновать именно выбранным порогом и условиями аналога, не универсальным запретом загрузки.

### T044-07 · minor — отсутствие B-окна в s-I относится к C72, а не ко всему R2

**Локатор:** `reports/task003/final_report.md:127`–`:128` («R2-mixed — да только в ветви s-V»).

**Вычисление:** S2 N72 s-I имеет `G=2.99/2.67=1.119850187266`, η(1)=0.353427006459, B-отрезок φ≥0.950995360458, k*=1.018045624787. Остаток 0.33974 г/г MOF не превышает подачу GA 0.385064102564. Это допустимый аналог закрепления без предварительного CO₂, относящийся к R2. Все величины независимо подтверждены в `recompute.json`.

**Исправление:** ограничить предложение именно выбранным кандидатом C72 либо показать маршрутный максимум по всем химически допустимым образцам. Номинальная ничья с R1 и предпочтение меньшей не-PET массы от этой правки сами по себе не исчезают.

## Что подтверждено собственным расчётом

1. **Единицы и баланс.** `h*q_host` имеет ммоль CO₂/г композита; `w*n_N*eta` — те же единицы. n_N=21.9461704862 ммоль N/г PEI по авторским 30.74 мас.% N. Все 264 строки материального баланса неотрицательны, h+w+s=1; пересчитаны масса PET-фрагментов, молярная PET-доля и разделённый азот. Это подтверждение арифметики условных составов, не доказательство фактического состава каждого композита.

2. **Граничные случаи.** В 61 812 строках карты w=0 не используется как знаменатель: остаётся G=hφ≤1; φ=0 оставляет только PEI-вклад. Для собственного контроля при w>0 и φ≤1 отрицательных порогов здесь нет; общий смысл η_min≤0 корректно выделен как A. Вся нормированная карта и замкнутая φ_crit согласуются с пересчётом (максимум абсолютной разности во всех числовых проверках 5.33·10⁻¹⁵).

3. **PEI_exp и N.** Формула на исходном изображении S2 `ao-2018-02319p_m001.jpg` совпадает с кодом: `w=(N−h*N0)/N_PEI`. Для C72 w_calc=0.193598553, C96=0.223435948. C96 округляется до 22.3 %, а в статье 22.4 %, но интервалы округления исходных W/N/N0 пересекаются с табличным PEI_exp для всех образцов. Табличные числа не требуется молча «исправлять». При изменении N_PEI код отдельно рассматривает сопряжённое изменение w и n_N; азот NH₂-линкера не прибавляется повторно к PEI. Адсорбция самого NH₂-носителя учитывается через q_host один раз.

4. **Остаток/GA.** Для C72 s/h=0.32184 г/г MOF; для C96 0.47440 против максимальной подачи чистого GA 0.3850641; у I96 0.06974 при отсутствии GA. Флаги несогласованности C96/I96 присутствуют. Условие s/h≤GA_feed — только необходимая проверка, не доказательство состава: реакции с выделением воды и другие сохраняющиеся компоненты могут дополнительно менять массу. s-V — сценарий полного удаления s, не измерение летучей фракции.

5. **Линии, пороги, код.** Самостоятельно рассчитаны интерполяция S100 при 0.896 bar, все 64 строки линий и их пересечения с η=0/0.5/0.195, строки k*, маршрутные B-окна. Формула `G_PET=hφ(1−1/k)+G/k` выведена отдельно из переноса абсолютного PEI-вклада и совпадает с численным кодом при общей φ. k_crit и k*_adm корректны. Ошибки T044-01/02 возникли в интерпретации результатов, а не в этих функциях. Совместной точечной подгонки φ/η, φ=BET-отношению, линейного смешения q разных каркасов не найдено.

6. **Источники η.** Открыты и прочитаны [первичная работа, §2.5/Fig.3](https://doi.org/10.1021/acsomega.4c07631), [HP20, Results/Methods/Fig.3a/5–6](https://doi.org/10.1038/s41467-025-57972-7), [аннотация Foo et al.](https://chemistry-europe.onlinelibrary.wiley.com/doi/10.1002/cssc.201600809). η=0.5 следует из двух N на CO₂ **для карбаматной ветви**; это не верхняя граница всей возможной физической/химической сорбции. HP20 даёт `4.35/(0.5*1000/43.069)=0.3747003`, а после вычитания полного масштабированного холостого вклада — 0.354458; это условная производная эффективность по номинальной загрузке, не измеренная дополнительная η. HP20 действительно включает физическую сорбцию. `0.5*(12.8/32.9)=0.1945289≈0.195` — только сценарий одинаковой массовой конвенции и участия первичных N, не установленный состав PEI. D означает невозможность в **выбранной карбаматной ветви**, а не универсальную химическую невозможность. Третичные N не образуют обычный карбамат напрямую, но могут принимать протон; следы воды не исключены. Эти оговорки в `eta_bounds.csv` обоснованы.

7. **Химия и PET.** В исходном S2 §2.1 прямо обсуждаются конкурирующие внутри-PEI/внутри-MOF реакции GA и невозможность различить их одним FTIR. R1 не требует NH₂ линкера; перенос мостовой схемы S2 на чистый UiO-66 без NH₂ необоснован. Для R2 нужен собственный смешанный контроль и независимое определение доступных NH₂; доля NH₂ по ЯМР не равна доступной поверхностной доле. Числа размера PEI 1.4–1.6 нм — модельный ориентир, не измеренный гидродинамический диаметр PEI-600 и не доказательство исключения гибкой цепи из окон.

8. **SRC-03/SRC-06.** Независимо сверены исходные DOCX-ячейки с извлечёнными таблицами: SRC-03 BET 874.6/873.9, другие порометрические строки; SRC-06 выходы, f=0/0.34/0.54/0.80/1 и x. По SRC-03 S4 `(39.75/164)/(40.72/123)*6=4.3928045≈4.4` уникальных BDC на Zr₆, координационное число ≈8.8 — другая величина. SRC-06 для 50%-подачи: `1.13/(1.13+0.96)=0.5406699`; PET-доля среди линкеров ≈0.46. Массовые выходы BDC/PET 0.80976–0.83886 не являются молярным выходом; в коде второй раз множитель 192.17/166.13 не применяется. Массы дефектного остова — условные верхние границы **при фиксированном узле**, не восстановленные сухие формулы источников. Обнаружены только сценарные переносы выходов на композит, с соответствующими оговорками. Фотокаталитические результаты SRC-06 не используются как CO₂-ёмкости. [Университетская карточка SRC-06](https://researchers.mq.edu.au/en/publications/enhanced-dual-pathway-photocatalytic-hydrogen-peroxide-production/) подтверждает Accepted/In press от 02.11.2026; издательская датировка 2027 не должна подменять её.

9. **Правило выбора и статус.** Для выбранной пары 30PEI/C72-sV при основном потолке окна B непусты; k* R1=1.0626213–1.5180305, C72=1.1099762; номинальный размах R1=0.4554091 превышает |Δk*|. PET-массовые доли R1 больше R2, поэтому номинальная ничья разрешается по зарегистрированному критерию в пользу R1. Это условное применение правила, не доказательство превосходства материала. При η_ceil=0.195 и b-C выигрышное окно R1 исчезает — такого общего победителя нельзя утверждать для всех механизмов. PET q_host не обеспечен; статус «частично выполнено», отсутствие независимой валидации и отсутствие вероятностей корректны. Неудобные C96/I96 и отсутствие PET-данных раскрыты. Упоминания «не валидирован» являются отрицанием, а не ложным заявлением валидации.

10. **Неопределённость.** Округление C72 даёт k*=1.1062022–1.1137643; это не полная экспериментальная ошибка. S2 §2.2 упоминает ошибку повторов <3 %, не задавая полную модель ковариации. Диагностический сценарий независимых ±3 % меняет диапазон до 1.0453174–1.1786345 (`recompute.json`); при общем мультипликативном смещении оно сокращается в отношении. Нельзя трактовать узкий интервал округления как точность будущего опыта. Для двух независимых q с u_rel=2 % имеем u_rel(k)=√2·2 %=2.828 %; округлённое ±3 % в бюджете разумно, но порог G=1.17 с ровно 3 % даёт нижнюю границу 2σ=1.0998, поэтому округление пограничных решений следует делать наружу.

11. **Оператор v1 отсутствует.** Прочитаны оба модуля `src/pet2mof/task003/` и оба скрипта `scripts/task003/`; импорта/вызова calibration, derivatives или applicability нет. Используются чистый баланс, интерполяция, таблицы и рисунки. Цепочку оператора v1 воспроизводить для этого этапа не требуется.

## Проверки и воспроизведение ревью

Все команды запускаются из корня этого checkout; выходы только в `reviews/T044_checks/`. Python не импортирует код TASK003 в независимых скриптах.

```sh
PYTHONDONTWRITEBYTECODE=1 UV_CACHE_DIR="$PWD/reviews/T044_checks/uv-cache" uv run --locked --no-sync --offline python reviews/T044_checks/recompute.py
PYTHONDONTWRITEBYTECODE=1 python3 reviews/T044_checks/counterexamples.py
PYTHONDONTWRITEBYTECODE=1 UV_CACHE_DIR="$PWD/reviews/T044_checks/uv-cache" uv run --locked --no-sync --offline python reviews/T044_checks/source_checks.py
PYTHONDONTWRITEBYTECODE=1 UV_CACHE_DIR="$PWD/reviews/T044_checks/uv-cache" uv run --locked --no-sync --offline pytest tests/test_task003_balance.py tests/test_task003_pipeline.py -p no:cacheprovider --basetemp=reviews/T044_checks/pytest_tmp
```

| Проверка | Результат |
|---|---|
| Независимая арифметика, `recompute.py` | exit 0; 270 238 сравнений, 0 расхождений сверх 10⁻⁹; максимум 5.33·10⁻¹⁵ |
| Числовые контрпримеры, `counterexamples.py` | exit 0; четыре воспроизводимых свидетельства замечаний; assertions подтверждают контрпримеры |
| Первичные ячейки, `source_checks.py` | exit 0; 99 проверок, 0 расхождений; хеши и DOI в `source_checks.json` |
| Профильные тесты | exit 0; **31 passed**, 1.76 s; `pytest.txt` |
| Хеши паспорта T042 | все научные входы, модули и выходы совпали; единственное изменение — Makefile, добавлены цели сборки отчётов в e8273a1; расчётная цель не изменена |
| Проверка области записи | отслеживаемые файлы не изменены; новые артефакты только в разрешённых путях; commit/stage/push не выполнялись |

Число проверок — число сравнений ячеек/тождеств, не число независимых научных подтверждений. Успешные тесты не устраняют замечания к интерпретации.

## Источники, визуальная проверка и ограничения исполнения

Проверены S2 JATS §§2.1, 2.2, 2.4, 4.1–4.6, Tables 1–2 и оригинальное изображение формулы; S100 SI, в том числе **оригинальная PDF-страница 7** с рис. S4/S5; исходные DOCX SRC-03/SRC-06; первичные статьи о потолке и HP20 (JATS через официальный Europe PMC API). HP20 и стехиометрическая статья также найдены в существующем локальном кэше T041 именно как первоисточники, затем повторно получены с официального API. Никакие выводы T041 из кэша не читались. Сверены три рисунка отчёта с таблицами; числовые подписи/линии согласуются с кодом.

`source_downloads/` — локальный, исключённый из Git кэш открытых источников. URL и SHA-256 перечислены в `sources.md`/`source_checks.json`. Для повторного запуска `source_checks.py` после удаления кэша нужны эти источники; основные `recompute.py` и `counterexamples.py` полностью автономны и работают без сети. Статусы доступности: web-открытие PMC вернуло CAPTCHA, ACS — 403; обходов не было. Официальные открытые API и публичный ACS SI загрузились через обычный HTTPS. Первая загрузка Python urllib не прошла проверку локального сертификата; повтор через curl прошёл без отключения TLS-проверки.

**Отклонение визуальной проверки:** LibreOffice не смог преобразовать исходные DOCX в PDF (exit 1, `Unspecified Application Error`). Их ключевые таблицы проверены непосредственно в `word/document.xml`, построчно сопоставлены с CSV и отрисованы заново (`rendered/source_tables.*`); это **не** проверка исходной пагинации Word. Это ограничение не скрывается и не заменяет полную визуальную сверку оригинальной DOCX-страницы. Для S2 также проверена отрисовка исходных JATS-ячеек, а не издательская PDF-страница. Скриншот формулы — оригинальный источник; S100 — исходная PDF-страница. OCR не применялся.

В checkout отсутствуют `.agents/skills/` и `.claude/rules/`; чужие ролевые скиллы Legal Copilot не подменяли правила PET2MOF. Использован доступный скилл `pdf` для чтения/отрисовки. Исходный запуск через launcher из текущего интерфейса проверить нельзя; сессию повторно не запускал. Linear исключён поручением, `.env` не читался. Полные `make task003-reproduce`/`report-task003` намеренно не запускались, так как перезаписывают запрещённые карточкой пути; вместо этого выполнены независимый пересчёт и профильные тесты с перенаправлением временных файлов. Сканер публикации не запускался: commit/push не запрошены. Исходные код, данные и отчёты оставлены без изменений.
